Repository: Aidan645/Research-Pracitcal-Materials-Design

# Research-Pracitcal-Materials-Design
 Notebooks used for the practical in 2024

File: Ferroelectric/G1BTO_HysterFile1.dat (part 1 of 6)
DynamicHysteresisResult

Table 1
Table No [#]	Vc+ [V]	Vc- [V]	Pr+ [uC/cm2]	Pr- [uC/cm2]	Prrel+ [uC/cm2]	Prrel- [uC/cm2]	Psw [uC/cm2]	Pnsw [uC/cm2]	dPsw [uC/cm2]	Wloss [uJ/cm2]	VcShift [V]	Rav [Ohm]	Cls [F]	Epsls [1]	Measurement Status []	Vmax+ [V]	Vmax- [V]	Pvmax+ [uC/cm2]	Pvmax- [uC/cm2]	Ipk+ [A]	Ipk- [A]	Hysteresis Frequency [Hz]	Hysteresis Amplitude [V]	Current Range []	Averages []	
1.000000e+000	1.887090e+002	-1.858090e+002	2.959000e-001	-3.013730e-001	2.190330e-001	-2.151130e-001	7.747650e-001	3.406190e-001	4.341460e-001	3.410640e+002	1.450060e+000	3.157350e+006	9.394090e-010	3.176180e+003	0.000000e+000	5.042670e+002	-4.989070e+002	5.596520e-001	-5.596520e-001	3.373550e-004	-3.434300e-004	1.000000e+002	5.000000e+002	5.000000e+000	1.000000e+000	
2.000000e+000	1.849820e+002	-1.914890e+002	2.372020e-001	-3.466340e-001	1.510190e-001	-1.011300e-001	4.880020e-001	2.358530e-001	2.521490e-001	2.783310e+002	-3.253780e+000	3.273820e+005	6.740420e-010	2.278960e+003	0.000000e+000	3.804850e+002	-4.119960e+002	3.868720e-001	-3.868720e-001	2.235410e-003	-2.352640e-003	1.000000e+003	5.000000e+002	4.000000e+000	1.000000e+000	
3.000000e+000	1.720340e+002	-1.716800e+002	3.053230e-001	-2.984790e-001	2.454170e-001	-2.368080e-001	8.390880e-001	3.568640e-001	4.822240e-001	3.402340e+002	1.766510e-001	3.125110e+007	1.036580e-009	3.504720e+003	0.000000e+000	5.020460e+002	-4.971570e+002	6.022810e-001	-6.022810e-001	3.689000e-005	-3.675320e-005	1.000000e+001	5.000000e+002	6.000000e+000	1.000000e+000	
4.000000e+000	1.701350e+002	-1.689060e+002	3.406390e-001	-3.327350e-001	2.944530e-001	-2.836550e-001	9.458410e-001	3.677330e-001	5.781070e-001	3.788670e+002	6.146670e-001	2.806040e+008	1.147450e-009	3.879580e+003	0.000000e+000	5.004330e+002	-4.958650e+002	6.621860e-001	-6.621860e-001	4.286540e-006	-4.266760e-006	1.000000e+000	5.000000e+002	7.000000e+000	1.000000e+000	

DynamicHysteresis
Program: aixPlorer Software version 3.0.63.0
TimeStamp: 02/15/2024 15:10:48
TfaModule: DHM
ProgramMode: 0
TfaFileType: data
BasicUnit: BU624-1
TfaVersion: 4.7.0

Table 1
Timestamp: 02/15/2024 15:13:37
TableVersion: 4.7.0
Monitoring: YES
Averages: 1
Settings: PSW HV MON
Waveform: triangle
SampleName: G1_BTO_500V_100Hz
Area [mm2]: 78.5
Thickness [nm]: 2.35e+006
Number Of Ceramic Layers: 1
Current Range: 5 (1mA)
Hysteresis Frequency [Hz]: 100
Hysteresis Amplitude [V]: 500
Cls [F]: 9.39409e-010
Epsls [1]: 3176.18
Vc+ [V]: 188.709
Vc- [V]: -185.809
Pr+ [uC/cm2]: 0.2959
Pr- [uC/cm2]: -0.301373
Prrel+ [uC/cm2]: 0.219033
Prrel- [uC/cm2]: -0.215113
Wloss [uJ/cm2]: 341.064
VcShift [V]: 1.45006
Vmax+ [V]: 504.267
Vmax- [V]: -498.907
Pvmax+ [uC/cm2]: 0.559652
Pvmax- [uC/cm2]: -0.559652
Ipk+ [A]: 0.000337355
Ipk- [A]: -0.00034343
Psw [uC/cm2]: 0.774765
Pnsw [uC/cm2]: 0.340619
dPsw [uC/cm2]: 0.434146
Rav [Ohm]: 3.15735e+006
Basic System: TFAnalyzer 2000 E
Measure Head: FE 568-2
MeasureHal Profile: default
Program Version: 3.0.63.0
Operator: Unknown
HV Amplifier: TREK 610E 10kV
Interferometer: SIOS
Measurement Topology: electrical 3, strain 3
Measurement Status: 0
Time [s]	V+ [V]	V- [V]	I1 [A]	P1 [uC/cm2]	I2 [A]	P2 [uC/cm2]	I3 [A]	P3 [uC/cm2]	
0.000000e+000	1.682960e+000	1.698299e+000	1.781661e-004	-3.013725e-001	1.067781e-006	-2.151127e-001	-5.941679e-007	2.190333e-001	
2.500000e-005	3.211985e+000	2.094014e+000	1.818315e-004	-2.956401e-001	5.844912e-006	-2.150027e-001	-6.309699e-006	2.189234e-001	
5.000000e-005	3.972301e+000	-1.348243e-001	1.835637e-004	-2.898217e-001	1.809175e-005	-2.146215e-001	-2.024879e-005	2.185005e-001	
7.500000e-005	7.570181e+000	-3.536111e+000	1.885834e-004	-2.838958e-001	2.810574e-005	-2.138859e-001	-3.208439e-005	2.176671e-001	
1.000000e-004	1.198285e+001	-6.691066e+000	1.909802e-004	-2.778518e-001	3.639875e-005	-2.128587e-001	-4.045437e-005	2.165120e-001	
1.250000e-004	1.601418e+001	-1.090715e+001	1.950802e-004	-2.717043e-001	4.535627e-005	-2.115569e-001	-4.958204e-005	2.150783e-001	
1.500000e-004	2.019710e+001	-1.796316e+001	1.988756e-004	-2.654312e-001	5.208413e-005	-2.100053e-001	-5.485744e-005	2.134153e-001	
1.750000e-004	2.549089e+001	-2.263401e+001	2.015732e-004	-2.590546e-001	6.067439e-005	-2.082098e-001	-6.177590e-005	2.115581e-001	
2.000000e-004	3.068046e+001	-2.637874e+001	2.058065e-004	-2.525676e-001	6.813369e-005	-2.061587e-001	-6.929207e-005	2.094710e-001	
2.250000e-004	3.630111e+001	-3.134566e+001	2.086117e-004	-2.459686e-001	7.613571e-005	-2.038614e-001	-7.642444e-005	2.071507e-001	
2.500000e-004	3.996768e+001	-3.740687e+001	2.131175e-004	-2.392532e-001	8.584594e-005	-2.012821e-001	-8.563995e-005	2.045700e-001	
2.750000e-004	4.454141e+001	-4.293514e+001	2.153526e-004	-2.324304e-001	9.296908e-005	-1.984347e-001	-9.251739e-005	2.017331e-001	
3.000000e-004	5.004600e+001	-4.599062e+001	2.181238e-004	-2.255279e-001	1.026988e-004	-1.953190e-001	-1.028463e-004	1.986223e-001	
3.250000e-004	5.564297e+001	-5.139810e+001	2.223341e-004	-2.185143e-001	1.110739e-004	-1.919150e-001	-1.116503e-004	1.952067e-001	
3.500000e-004	5.989695e+001	-5.622053e+001	2.239400e-004	-2.114080e-001	1.192962e-004	-1.882466e-001	-1.217285e-004	1.914905e-001	
3.750000e-004	6.466728e+001	-6.088428e+001	2.279371e-004	-2.042125e-001	1.291828e-004	-1.842900e-001	-1.313963e-004	1.874598e-001	
4.000000e-004	6.952051e+001	-6.546512e+001	2.302346e-004	-1.969168e-001	1.371439e-004	-1.800491e-001	-1.391494e-004	1.831518e-001	
4.250000e-004	7.460822e+001	-7.110472e+001	2.330424e-004	-1.895398e-001	1.473094e-004	-1.755196e-001	-1.499445e-004	1.785484e-001	
4.500000e-004	7.986174e+001	-7.578978e+001	2.374130e-004	-1.820484e-001	1.558468e-004	-1.706923e-001	-1.596274e-004	1.736189e-001	
4.750000e-004	8.304749e+001	-8.208074e+001	2.399498e-004	-1.744471e-001	1.651598e-004	-1.655807e-001	-1.697038e-004	1.683748e-001	
5.000000e-004	8.901159e+001	-8.570467e+001	2.442482e-004	-1.667369e-001	1.744505e-004	-1.601729e-001	-1.794069e-004	1.628157e-001	
5.250000e-004	9.351663e+001	-8.913438e+001	2.471852e-004	-1.589116e-001	1.824357e-004	-1.544900e-001	-1.865805e-004	1.569878e-001	
5.500000e-004	9.922019e+001	-9.424816e+001	2.497380e-004	-1.509988e-001	1.921666e-004	-1.485250e-001	-1.968704e-004	1.508819e-001	
5.750000e-004	1.035523e+002	-1.001862e+002	2.534608e-004	-1.429861e-001	1.990003e-004	-1.422962e-001	-2.046699e-004	1.444880e-001	
6.000000e-004	1.085287e+002	-1.057690e+002	2.556221e-004	-1.348797e-001	2.077016e-004	-1.358201e-001	-2.146691e-004	1.378106e-001	
6.250000e-004	1.142725e+002	-1.109230e+002	2.598809e-004	-1.266710e-001	2.145063e-004	-1.290970e-001	-2.230408e-004	1.308407e-001	
6.500000e-004	1.189055e+002	-1.161812e+002	2.620966e-004	-1.183593e-001	2.216453e-004	-1.221519e-001	-2.293628e-004	1.236368e-001	
6.750000e-004	1.231547e+002	-1.213874e+002	2.657425e-004	-1.099542e-001	2.304646e-004	-1.149527e-001	-2.395010e-004	1.161708e-001	
7.000000e-004	1.292680e+002	-1.259659e+002	2.692335e-004	-1.014355e-001	2.365452e-004	-1.075162e-001	-2.447277e-004	1.084602e-001	
7.250000e-004	1.339413e+002	-1.312052e+002	2.713539e-004	-9.282738e-002	2.433815e-004	-9.987410e-002	-2.534859e-004	1.005269e-001	
7.500000e-004	1.386476e+002	-1.370580e+002	2.756848e-004	-8.411657e-002	2.498077e-004	-9.202077e-002	-2.594512e-004	9.235907e-002	
7.750000e-004	1.438325e+002	-1.415962e+002	2.791784e-004	-7.528117e-002	2.555766e-004	-8.397325e-002	-2.639453e-004	8.402473e-002	
8.000000e-004	1.493252e+002	-1.470936e+002	2.826161e-004	-6.633540e-002	2.624055e-004	-7.572512e-002	-2.717229e-004	7.549498e-002	
8.250000e-004	1.540103e+002	-1.503031e+002	2.863444e-004	-5.727552e-002	2.677443e-004	-6.728325e-002	-2.763660e-004	6.676745e-002	
8.500000e-004	1.593159e+002	-1.568712e+002	2.886028e-004	-4.812031e-002	2.736893e-004	-5.866169e-002	-2.824990e-004	5.786833e-002	
8.750000e-004	1.639560e+002	-1.620963e+002	2.920579e-004	-3.887412e-002	2.794332e-004	-4.985401e-002	-2.879108e-004	4.878537e-002	
9.000000e-004	1.699177e+002	-1.672479e+002	2.946167e-004	-2.953216e-002	2.839052e-004	-4.088366e-002	-2.915543e-004	3.955822e-002	
9.250000e-004	1.748467e+002	-1.711277e+002	2.977370e-004	-2.009978e-002	2.892031e-004	-3.175773e-002	-2.979160e-004	3.017175e-002	
9.500000e-004	1.802234e+002	-1.764712e+002	3.006135e-004	-1.057191e-002	2.927732e-004	-2.249059e-002	-3.002389e-004	2.064699e-002	
9.750000e-004	1.855622e+002	-1.828877e+002	3.026184e-004	-9.663037e-004	2.980101e-004	-1.308321e-002	-3.062565e-004	1.098942e-002	
1.000000e-003	1.901786e+002	-1.865164e+002	3.064879e-004	8.732841e-003	3.015552e-004	-3.535991e-003	-3.104213e-004	1.169707e-003	
1.025000e-003	1.965643e+002	-1.930087e+002	3.082214e-004	1.852121e-002	3.060942e-004	6.139954e-003	-3.126429e-004	-8.751697e-003	
1.050000e-003	2.015667e+002	-1.983309e+002	3.112608e-004	2.838557e-002	3.099636e-004	1.594979e-002	-3.177729e-004	-1.879016e-002	
1.075000e-003	2.058207e+002	-2.042689e+002	3.146278e-004	3.835195e-002	3.129214e-004	2.586834e-002	-3.193916e-004	-2.893609e-002	
1.100000e-003	2.122348e+002	-2.074096e+002	3.170472e-004	4.841047e-002	3.170913e-004	3.590039e-002	-3.240496e-004	-3.918197e-002	
1.125000e-003	2.170099e+002	-2.129498e+002	3.203957e-004	5.856084e-002	3.202459e-004	4.604907e-002	-3.251574e-004	-4.951967e-002	
1.150000e-003	2.223274e+002	-2.191199e+002	3.224373e-004	6.879703e-002	3.241744e-004	5.631054e-002	-3.288628e-004	-5.993400e-002	
1.175000e-003	2.265577e+002	-2.238026e+002	3.248064e-004	7.910346e-002	3.272078e-004	6.668287e-002	-3.320228e-004	-7.045766e-002	
1.200000e-003	2.320243e+002	-2.299183e+002	3.276217e-004	8.949244e-002	3.289910e-004	7.713190e-002	-3.330483e-004	-8.104796e-002	
1.225000e-003	2.372329e+002	-2.336393e+002	3.285444e-004	9.994095e-002	3.324336e-004	8.766414e-002	-3.373232e-004	-9.172267e-002	
1.250000e-003	2.430880e+002	-2.389260e+002	3.313746e-004	1.104492e-001	3.341934e-004	9.827921e-002	-3.378125e-004	-1.024732e-001	
1.275000e-003	2.481757e+002	-2.445609e+002	3.323578e-004	1.210182e-001	3.364656e-004	1.089585e-001	-3.418085e-004	-1.132952e-001	
1.300000e-003	2.531592e+002	-2.497126e+002	3.334871e-004	1.316208e-001	3.380047e-004	1.196985e-001	-3.431185e-004	-1.242017e-001	
1.325000e-003	2.574037e+002	-2.542863e+002	3.340736e-004	1.422508e-001	3.384351e-004	1.304698e-001	-3.421345e-004	-1.351134e-001	
1.350000e-003	2.640476e+002	-2.608923e+002	3.348763e-004	1.529028e-001	3.409470e-004	1.412880e-001	-3.456224e-004	-1.460649e-001	
1.375000e-003	2.669823e+002	-2.653097e+002	3.366358e-004	1.635957e-001	3.410277e-004	1.521475e-001	-3.453706e-004	-1.570680e-001	
1.400000e-003	2.732496e+002	-2.708403e+002	3.364394e-004	1.743135e-001	3.430551e-004	1.630405e-001	-3.465414e-004	-1.680857e-001	
1.425000e-003	2.791142e+002	-2.755751e+002	3.371550e-004	1.850395e-001	3.435071e-004	1.739730e-001	-3.466929e-004	-1.791245e-001	
1.450000e-003	2.837376e+002	-2.814350e+002	3.373551e-004	1.957801e-001	3.434160e-004	1.849113e-001	-3.452902e-004	-1.901433e-001	
1.475000e-003	2.890693e+002	-2.863238e+002	3.372143e-004	2.065217e-001	3.443047e-004	1.958622e-001	-3.458544e-004	-2.011488e-001	
1.500000e-003	2.935767e+002	-2.906914e+002	3.368585e-004	2.172553e-001	3.433578e-004	2.068123e-001	-3.433590e-004	-2.121235e-001	
1.525000e-003	2.996853e+002	-2.962505e+002	3.349076e-004	2.279522e-001	3.434640e-004	2.177489e-001	-3.434887e-004	-2.230606e-001	
1.550000e-003	3.052657e+002	-3.022028e+002	3.342268e-004	2.386072e-001	3.415490e-004	2.286568e-001	-3.424892e-004	-2.339838e-001	
1.575000e-003	3.098087e+002	-3.070489e+002	3.323875e-004	2.492221e-001	3.396892e-004	2.395045e-001	-3.390796e-004	-2.448368e-001	
1.600000e-003	3.147543e+002	-3.106491e+002	3.316106e-004	2.597953e-001	3.385532e-004	2.503046e-001	-3.387647e-004	-2.556305e-001	
1.625000e-003	3.217084e+002	-3.169851e+002	3.284483e-004	2.703058e-001	3.357261e-004	2.610415e-001	-3.335707e-004	-2.663365e-001	
1.650000e-003	3.258771e+002	-3.228284e+002	3.245463e-004	2.807038e-001	3.336710e-004	2.717007e-001	-3.319390e-004	-2.769338e-001	
1.675000e-003	3.313580e+002	-3.287049e+002	3.224541e-004	2.910064e-001	3.309153e-004	2.822833e-001	-3.283092e-004	-2.874473e-001	
1.700000e-003	3.361118e+002	-3.334728e+002	3.192030e-004	3.012238e-001	3.280737e-004	2.927767e-001	-3.220971e-004	-2.978041e-001	
1.725000e-003	3.424691e+002	-3.392214e+002	3.160509e-004	3.113393e-001	3.250780e-004	3.031772e-001	-3.193670e-004	-3.080185e-001	
1.750000e-003	3.460433e+002	-3.439420e+002	3.118732e-004	3.213381e-001	3.209824e-004	3.134648e-001	-3.135849e-004	-3.180973e-001	
1.775000e-003	3.524834e+002	-3.494750e+002	3.069103e-004	3.311914e-001	3.172381e-004	3.236276e-001	-3.096006e-004	-3.280207e-001	
1.800000e-003	3.584428e+002	-3.526607e+002	3.034235e-004	3.409101e-001	3.129771e-004	3.336628e-001	-3.038759e-004	-3.377894e-001	
1.825000e-003	3.636632e+002	-3.581961e+002	2.979785e-004	3.504865e-001	3.072004e-004	3.435383e-001	-2.967694e-004	-3.473538e-001	
1.850000e-003	3.682014e+002	-3.630825e+002	2.937144e-004	3.599084e-001	3.031165e-004	3.532567e-001	-2.924580e-004	-3.567364e-001	
1.875000e-003	3.733246e+002	-3.694540e+002	2.879723e-004	3.691709e-001	2.969133e-004	3.628113e-001	-2.851971e-004	-3.659347e-001	
1.900000e-003	3.791348e+002	-3.741983e+002	2.821321e-004	3.782490e-001	2.923151e-004	3.721939e-001	-2.816811e-004	-3.749615e-001	
1.925000e-003	3.853618e+002	-3.795915e+002	2.769455e-004	3.871515e-001	2.876967e-004	3.814298e-001	-2.766532e-004	-3.838521e-001	
1.950000e-003	3.886044e+002	-3.853638e+002	2.707639e-004	3.958730e-001	2.809614e-004	3.904849e-001	-2.729460e-004	-3.926037e-001	
1.975000e-003	3.950327e+002	-3.902857e+002	2.656950e-004	4.044153e-001	2.751375e-004	3.993399e-001	-2.673767e-004	-4.012076e-001	
2.000000e-003	3.985216e+002	-3.951744e+002	2.601736e-004	4.127891e-001	2.687387e-004	4.080004e-001	-2.596513e-004	-4.095997e-001	
2.025000e-003	4.056558e+002	-3.998358e+002	2.545804e-004	4.209858e-001	2.638586e-004	4.164812e-001	-2.549578e-004	-4.177942e-001	
2.050000e-003	4.096705e+002	-4.052741e+002	2.499171e-004	4.290192e-001	2.581703e-004	4.247938e-001	-2.488947e-004	-4.258173e-001	
2.075000e-003	4.151538e+002	-4.091443e+002	2.445394e-004	4.368927e-001	2.529282e-004	4.329323e-001	-2.437433e-004	-4.336618e-001	
2.100000e-003	4.202344e+002	-4.159185e+002	2.399297e-004	4.446072e-001	2.480518e-004	4.409097e-001	-2.390389e-004	-4.413494e-001	
2.125000e-003	4.250640e+002	-4.195401e+002	2.347195e-004	4.521653e-001	2.418730e-004	4.487110e-001	-2.323374e-004	-4.488554e-001	
2.150000e-003	4.294340e+002	-4.262313e+002	2.293743e-004	4.595553e-001	2.374810e-004	4.563441e-001	-2.290643e-004	-4.562026e-001	
2.175000e-003	4.334606e+002	-4.307956e+002	2.253196e-004	4.667956e-001	2.317574e-004	4.638160e-001	-2.242450e-004	-4.634209e-001	
2.200000e-003	4.399482e+002	-4.347985e+002	2.196919e-004	4.738818e-001	2.269913e-004	4.711209e-001	-2.203704e-004	-4.705008e-001	
2.225000e-003	4.447895e+002	-4.402889e+002	2.160544e-004	4.808205e-001	2.224307e-004	4.782773e-001	-2.164441e-004	-4.774564e-001	
2.250000e-003	4.492377e+002	-4.448650e+002	2.112986e-004	4.876254e-001	2.174677e-004	4.852821e-001	-2.112395e-004	-4.842667e-001	
2.275000e-003	4.544320e+002	-4.495832e+002	2.077916e-004	4.942988e-001	2.144584e-004	4.921599e-001	-2.092692e-004	-4.909627e-001	
2.300000e-003	4.587902e+002	-4.546449e+002	2.042330e-004	5.008597e-001	2.106278e-004	4.989288e-001	-2.041487e-004	-4.975457e-001	
2.325000e-003	4.654365e+002	-4.596852e+002	1.997487e-004	5.072926e-001	2.068653e-004	5.055768e-001	-2.014384e-004	-5.040041e-001	
2.350000e-003	4.686815e+002	-4.646498e+002	1.973710e-004	5.136161e-001	2.037809e-004	5.121157e-001	-1.977438e-004	-5.103605e-001	
2.375000e-003	4.740937e+002	-4.701709e+002	1.936606e-004	5.198428e-001	1.997362e-004	5.185411e-001	-1.929911e-004	-5.165824e-001	
2.400000e-003	4.786248e+002	-4.741241e+002	1.915065e-004	5.259760e-001	1.979786e-004	5.248742e-001	-1.913722e-004	-5.227029e-001	
2.425000e-003	4.844989e+002	-4.795055e+002	1.886768e-004	5.320299e-001	1.941935e-004	5.311190e-001	-1.875208e-004	-5.287362e-001	
2.450000e-003	4.896742e+002	-4.853157e+002	1.850462e-004	5.379809e-001	1.914346e-004	5.372595e-001	-1.854668e-004	-5.346755e-001	
2.475000e-003	4.936700e+002	-4.896928e+002	1.830277e-004	5.438419e-001	1.888544e-004	5.433151e-001	-1.836195e-004	-5.405527e-001	
2.500000e-003	4.979737e+002	-4.941315e+002	1.792092e-004	5.496100e-001	1.849837e-004	5.492679e-001	-1.796135e-004	-5.463366e-001	
2.525000e-003	5.035446e+002	-4.986224e+002	1.625063e-004	5.550513e-001	1.681543e-004	5.548911e-001	-1.626538e-004	-5.517867e-001	
2.550000e-003	5.042671e+002	-4.996527e+002	1.264264e-004	5.596522e-001	1.308399e-004	5.596522e-001	-1.224442e-004	-5.563265e-001	
2.575000e-003	5.034499e+002	-4.997474e+002	8.853614e-005	5.630752e-001	9.420150e-005	5.632357e-001	-8.640780e-005	-5.596522e-001	
2.600000e-003	5.014413e+002	-4.960951e+002	5.772749e-005	5.654042e-001	6.141351e-005	5.657136e-001	-5.468161e-005	-5.618988e-001	
2.625000e-003	4.988217e+002	-4.929970e+002	3.118684e-005	5.668200e-001	3.581145e-005	5.672618e-001	-3.032722e-005	-5.632525e-001	
2.650000e-003	4.941248e+002	-4.899415e+002	1.181225e-005	5.675047e-001	1.557335e-005	5.680800e-001	-1.154951e-005	-5.639193e-001	
2.675000e-003	4.889660e+002	-4.843540e+002	-3.414945e-006	5.676384e-001	-1.526295e-006	5.683037e-001	4.148876e-006	-5.640372e-001	
2.700000e-003	4.839399e+002	-4.779186e+002	-1.560609e-005	5.673356e-001	-1.288361e-005	5.680742e-001	1.507060e-005	-5.637311e-001	
2.725000e-003	4.782529e+002	-4.726911e+002	-2.339599e-005	5.667145e-001	-2.183711e-005	5.675213e-001	2.416291e-005	-5.631064e-001	
2.750000e-003	4.721396e+002	-4.668833e+002	-3.041437e-005	5.658577e-001	-2.893164e-005	5.667129e-001	3.019020e-005	-5.622409e-001	
2.775000e-003	4.650149e+002	-4.615990e+002	-3.512021e-005	5.648141e-001	-3.364114e-005	5.657165e-001	3.439706e-005	-5.612124e-001	
2.800000e-003	4.599532e+002	-4.543843e+002	-3.784907e-005	5.636522e-001	-3.894646e-005	5.645607e-001	3.933099e-005	-5.600384e-001	
2.825000e-003	4.526011e+002	-4.481928e+002	-4.123582e-005	5.623929e-001	-4.100821e-005	5.632875e-001	4.035518e-005	-5.587695e-001	
2.850000e-003	4.464476e+002	-4.425698e+002	-4.197045e-005	5.610679e-001	-4.345365e-005	5.619426e-001	4.272767e-005	-5.574465e-001	
2.875000e-003	4.405237e+002	-4.373802e+002	-4.518658e-005	5.596801e-001	-4.526438e-005	5.605299e-001	4.351929e-005	-5.560732e-001	
2.900000e-003	4.345952e+002	-4.299074e+002	-4.612907e-005	5.582260e-001	-4.520337e-005	5.590893e-001	4.392852e-005	-5.546807e-001	
2.925000e-003	4.288584e+002	-4.240048e+002	-4.753057e-005	5.567346e-001	-4.754440e-005	5.576124e-001	4.652401e-005	-5.532404e-001	
2.950000e-003	4.231952e+002	-4.198693e+002	-4.850298e-005	5.552054e-001	-4.691548e-005	5.561083e-001	4.628753e-005	-5.517625e-001	
2.975000e-003	4.180980e+002	-4.130786e+002	-4.764999e-005	5.536743e-001	-4.849092e-005	5.545891e-001	4.758261e-005	-5.502677e-001	
3.000000e-003	4.116815e+002	-4.083106e+002	-4.908708e-005	5.521339e-001	-4.851705e-005	5.530444e-001	4.848254e-005	-5.487380e-001	
3.025000e-003	4.078183e+002	-4.026900e+002	-4.849352e-005	5.505801e-001	-4.910695e-005	5.514899e-001	4.901296e-005	-5.471856e-001	
3.050000e-003	4.008049e+002	-3.985189e+002	-4.910718e-005	5.490259e-001	-5.040794e-005	5.499052e-001	5.040465e-005	-5.456025e-001	
3.075000e-003	3.956793e+002	-3.920692e+002	-5.032257e-005	5.474427e-001	-4.974237e-005	5.483105e-001	4.963609e-005	-5.440095e-001	
3.100000e-003	3.898384e+002	-3.857546e+002	-5.003643e-005	5.458446e-001	-5.152212e-005	5.466980e-001	5.104846e-005	-5.424062e-001	
3.125000e-003	3.858165e+002	-3.812472e+002	-5.228666e-005	5.442152e-001	-5.140483e-005	5.450590e-001	5.094122e-005	-5.407822e-001	
3.150000e-003	3.808141e+002	-3.766260e+002	-5.253024e-005	5.425462e-001	-5.289122e-005	5.433982e-001	5.149009e-005	-5.391511e-001	
3.175000e-003	3.747221e+002	-3.714436e+002	-5.375544e-005	5.408537e-001	-5.441936e-005	5.416895e-001	5.339009e-005	-5.374810e-001	
3.200000e-003	3.693051e+002	-3.665122e+002	-5.543882e-005	5.391150e-001	-5.387061e-005	5.399651e-001	5.289112e-005	-5.357887e-001	
3.225000e-003	3.652406e+002	-3.611545e+002	-5.456527e-005	5.373633e-001	-5.597575e-005	5.382160e-001	5.459756e-005	-5.340771e-001	
3.250000e-003	3.603021e+002	-3.561544e+002	-5.629441e-005	5.355980e-001	-5.602482e-005	5.364325e-001	5.456765e-005	-5.323388e-001	
3.275000e-003	3.540538e+002	-3.509245e+002	-5.613159e-005	5.338078e-001	-5.695644e-005	5.346335e-001	5.624618e-005	-5.305742e-001	
3.300000e-003	3.494540e+002	-3.454413e+002	-5.718890e-005	5.320033e-001	-5.801232e-005	5.328027e-001	5.752696e-005	-5.287625e-001	
3.325000e-003	3.441863e+002	-3.402754e+002	-5.785955e-005	5.301714e-001	-5.775668e-005	5.309593e-001	5.767925e-005	-5.269280e-001	
3.350000e-003	3.387528e+002	-3.355453e+002	-5.930208e-005	5.283057e-001	-5.962003e-005	5.290902e-001	5.958126e-005	-5.250608e-001	
3.375000e-003	3.352994e+002	-3.310853e+002	-6.103797e-005	5.263895e-001	-5.954140e-005	5.271928e-001	6.006948e-005	-5.231556e-001	
3.400000e-003	3.279283e+002	-3.250572e+002	-6.052232e-005	5.244538e-001	-6.086865e-005	5.252754e-001	6.058559e-005	-5.212343e-001	
3.425000e-003	3.242452e+002	-3.201211e+002	-6.240932e-005	5.224963e-001	-6.237302e-005	5.233130e-001	6.215239e-005	-5.192799e-001	
3.450000e-003	3.197591e+002	-3.170372e+002	-6.316085e-005	5.204968e-001	-6.236450e-005	5.213267e-001	6.178254e-005	-5.173064e-001	
3.475000e-003	3.134421e+002	-3.114260e+002	-6.471736e-005	5.184605e-001	-6.510744e-005	5.192969e-001	6.393735e-005	-5.153045e-001	
3.500000e-003	3.090697e+002	-3.054430e+002	-6.651769e-005	5.163708e-001	-6.531731e-005	5.172201e-001	6.361065e-005	-5.132735e-001	
3.525000e-003	3.039061e+002	-3.009190e+002	-6.587399e-005	5.142626e-001	-6.716316e-005	5.151105e-001	6.468427e-005	-5.112306e-001	
3.550000e-003	2.991950e+002	-2.960942e+002	-6.821100e-005	5.121275e-001	-6.804369e-005	5.129575e-001	6.697978e-005	-5.091340e-001	
3.575000e-003	2.932925e+002	-2.910183e+002	-6.914806e-005	5.099403e-001	-6.785664e-005	5.107935e-001	6.709069e-005	-5.069991e-001	
3.600000e-003	2.890717e+002	-2.860609e+002	-6.922728e-005	5.077368e-001	-6.992513e-005	5.085995e-001	6.938479e-005	-5.048259e-001	
3.625000e-003	2.851683e+002	-2.805752e+002	-7.070516e-005	5.055086e-001	-7.015570e-005	5.063689e-001	7.002861e-005	-5.026060e-001	
3.650000e-003	2.790384e+002	-2.756817e+002	-7.088027e-005	5.032541e-001	-7.111841e-005	5.041193e-001	7.094378e-005	-5.003612e-001	
3.675000e-003	2.739199e+002	-2.704021e+002	-7.301013e-005	5.009628e-001	-7.248361e-005	5.018327e-001	7.298201e-005	-4.980694e-001	
3.700000e-003	2.698033e+002	-2.659800e+002	-7.377326e-005	4.986255e-001	-7.283774e-005	4.995187e-001	7.334500e-005	-4.957393e-001	
3.725000e-003	2.649500e+002	-2.606128e+002	-7.531168e-005	4.962515e-001	-7.529512e-005	4.971599e-001	7.547699e-005	-4.933696e-001	
3.750000e-003	2.589930e+002	-2.560272e+002	-7.661504e-005	4.938323e-001	-7.490600e-005	4.947681e-001	7.569396e-005	-4.909624e-001	
3.775000e-003	2.541043e+002	-2.510437e+002	-7.668847e-005	4.913912e-001	-7.729397e-005	4.923445e-001	7.685721e-005	-4.885332e-001	
3.800000e-003	2.487844e+002	-2.455083e+002	-7.960959e-005	4.889024e-001	-7.888371e-005	4.898576e-001	7.753496e-005	-4.860747e-001	
3.825000e-003	2.450042e+002	-2.404988e+002	-7.974698e-005	4.863648e-001	-7.959741e-005	4.873341e-001	7.844423e-005	-4.835910e-001	
3.850000e-003	2.396749e+002	-2.355342e+002	-8.267650e-005	4.837785e-001	-8.266988e-005	4.847502e-001	8.070498e-005	-4.810568e-001	
3.875000e-003	2.343669e+002	-2.317279e+002	-8.285599e-005	4.811426e-001	-8.211687e-005	4.821262e-001	8.085503e-005	-4.784842e-001	
3.900000e-003	2.290376e+002	-2.256762e+002	-8.318257e-005	4.784987e-001	-8.443899e-005	4.794740e-001	8.333109e-005	-4.758697e-001	
3.925000e-003	2.234666e+002	-2.207164e+002	-8.543079e-005	4.758138e-001	-8.540454e-005	4.767695e-001	8.455783e-005	-4.731963e-001	
3.950000e-003	2.194495e+002	-2.162610e+002	-8.582251e-005	4.730868e-001	-8.614744e-005	4.740378e-001	8.569968e-005	-4.704852e-001	
3.975000e-003	2.132202e+002	-2.108465e+002	-8.704441e-005	4.703341e-001	-8.777076e-005	4.712684e-001	8.793950e-005	-4.677203e-001	
4.000000e-003	2.093404e+002	-2.066209e+002	-8.856545e-005	4.675378e-001	-8.775952e-005	4.684733e-001	8.829328e-005	-4.649140e-001	
4.025000e-003	2.050580e+002	-2.002139e+002	-8.936180e-005	4.647046e-001	-9.043163e-005	4.656359e-001	9.072145e-005	-4.620635e-001	
4.050000e-003	1.999774e+002	-1.959457e+002	-9.243498e-005	4.618097e-001	-9.170342e-005	4.627356e-001	9.160542e-005	-4.591602e-001	
4.075000e-003	1.936154e+002	-1.912820e+002	-9.265183e-005	4.588625e-001	-9.298255e-005	4.597948e-001	9.221589e-005	-4.562331e-001	
4.100000e-003	1.888190e+002	-1.855287e+002	-9.522213e-005	4.558708e-001	-9.564732e-005	4.567911e-001	9.475368e-005	-4.532559e-001	
4.125000e-003	1.840439e+002	-1.808128e+002	-9.700685e-005	4.528099e-001	-9.534983e-005	4.537498e-001	9.452287e-005	-4.502419e-001	
4.150000e-003	1.784138e+002	-1.759383e+002	-9.719390e-005	4.497175e-001	-9.865334e-005	4.506606e-001	9.726652e-005	-4.471879e-001	
4.175000e-003	1.733474e+002	-1.715209e+002	-9.970048e-005	4.465822e-001	-9.912157e-005	4.475113e-001	9.872962e-005	-4.440670e-001	
4.200000e-003	1.681270e+002	-1.656941e+002	-1.000624e-004	4.434013e-001	-1.014198e-004	4.443179e-001	1.006677e-004	-4.408919e-001	
4.225000e-003	1.652255e+002	-1.608385e+002	-1.025622e-004	4.401748e-001	-1.028575e-004	4.410651e-001	1.020967e-004	-4.376631e-001	
4.250000e-003	1.593420e+002	-1.560469e+002	-1.034067e-004	4.368950e-001	-1.031893e-004	4.377841e-001	1.031414e-004	-4.343950e-001	
4.275000e-003	1.539297e+002	-1.513334e+002	-1.056187e-004	4.335666e-001	-1.060940e-004	4.344516e-001	1.063922e-004	-4.310585e-001	
4.300000e-003	1.490789e+002	-1.458004e+002	-1.076284e-004	4.301710e-001	-1.062821e-004	4.310698e-001	1.075270e-004	-4.276521e-001	
4.325000e-003	1.439604e+002	-1.409827e+002	-1.079491e-004	4.267382e-001	-1.079227e-004	4.276589e-001	1.099795e-004	-4.241886e-001	
4.350000e-003	1.399930e+002	-1.354165e+002	-1.112947e-004	4.232470e-001	-1.101607e-004	4.241862e-001	1.110266e-004	-4.206694e-001	
4.375000e-003	1.346163e+002	-1.310891e+002	-1.121280e-004	4.196894e-001	-1.103511e-004	4.206749e-001	1.123631e-004	-4.171123e-001	
4.400000e-003	1.290312e+002	-1.264041e+002	-1.154152e-004	4.160661e-001	-1.139257e-004	4.171036e-001	1.152669e-004	-4.134876e-001	
4.425000e-003	1.244740e+002	-1.207242e+002	-1.179819e-004	4.123495e-001	-1.148028e-004	4.134614e-001	1.156913e-004	-4.098099e-001	
4.450000e-003	1.192892e+002	-1.158520e+002	-1.180245e-004	4.085915e-001	-1.188171e-004	4.097414e-001	1.185164e-004	-4.060805e-001	
4.475000e-003	1.137562e+002	-1.119225e+002	-1.214933e-004	4.047775e-001	-1.221608e-004	4.059041e-001	1.200132e-004	-4.022823e-001	
4.500000e-003	1.090167e+002	-1.052123e+002	-1.224298e-004	4.008934e-001	-1.234127e-004	4.019937e-001	1.217918e-004	-3.984319e-001	
4.525000e-003	1.049072e+002	-1.013113e+002	-1.254341e-004	3.969465e-001	-1.268068e-004	3.980093e-001	1.253976e-004	-3.944957e-001	
4.550000e-003	9.919413e+001	-9.598433e+001	-1.272055e-004	3.929236e-001	-1.268940e-004	3.939695e-001	1.271978e-004	-3.904735e-001	
4.575000e-003	9.508464e+001	-9.110268e+001	-1.284559e-004	3.888525e-001	-1.293163e-004	3.898897e-001	1.295830e-004	-3.863846e-001	
4.600000e-003	8.922713e+001	-8.595337e+001	-1.317550e-004	3.847091e-001	-1.306076e-004	3.857508e-001	1.323035e-004	-3.822145e-001	
4.625000e-003	8.414888e+001	-8.157386e+001	-1.326824e-004	3.804983e-001	-1.326201e-004	3.815593e-001	1.342009e-004	-3.779708e-001	
4.650000e-003	7.980490e+001	-7.564766e+001	-1.359951e-004	3.762200e-001	-1.359413e-004	3.772829e-001	1.377673e-004	-3.736401e-001	
4.675000e-003	7.535907e+001	-7.172292e+001	-1.393304e-004	3.718358e-001	-1.371488e-004	3.729343e-001	1.386357e-004	-3.692387e-001	
4.700000e-003	6.862281e+001	-6.655940e+001	-1.403641e-004	3.673821e-001	-1.414654e-004	3.684978e-001	1.424542e-004	-3.647628e-001	
4.725000e-003	6.500598e+001	-6.186724e+001	-1.449669e-004	3.628386e-001	-1.437064e-004	3.639568e-001	1.442635e-004	-3.601972e-001	
4.750000e-003	6.116651e+001	-5.583209e+001	-1.454587e-004	3.582140e-001	-1.467165e-004	3.593322e-001	1.476655e-004	-3.555487e-001	
4.775000e-003	5.424787e+001	-5.101202e+001	-1.498797e-004	3.535111e-001	-1.504112e-004	3.546009e-001	1.509433e-004	-3.507938e-001	
4.800000e-003	4.977125e+001	-4.732887e+001	-1.518607e-004	3.487063e-001	-1.511475e-004	3.497990e-001	1.518462e-004	-3.459723e-001	
4.825000e-003	4.559307e+001	-4.040076e+001	-1.537272e-004	3.438403e-001	-1.563606e-004	3.449024e-001	1.557117e-004	-3.410748e-001	
4.850000e-003	4.085827e+001	-3.591940e+001	-1.578757e-004	3.388785e-001	-1.590425e-004	3.398800e-001	1.578500e-004	-3.360818e-001	
4.875000e-003	3.505287e+001	-3.153752e+001	-1.600605e-004	3.338158e-001	-1.620101e-004	3.347677e-001	1.619712e-004	-3.309891e-001	
4.900000e-003	3.074441e+001	-2.686904e+001	-1.637005e-004	3.286603e-001	-1.646972e-004	3.295654e-001	1.656055e-004	-3.257729e-001	
4.925000e-003	2.609014e+001	-2.234504e+001	-1.668121e-004	3.233974e-001	-1.667685e-004	3.242873e-001	1.682676e-004	-3.204565e-001	
4.950000e-003	2.099058e+001	-1.738049e+001	-1.691569e-004	3.180476e-001	-1.714217e-004	3.189021e-001	1.721585e-004	-3.150357e-001	
4.975000e-003	1.516860e+001	-1.328284e+001	-1.747017e-004	3.125721e-001	-1.741264e-004	3.133997e-001	1.747287e-004	-3.095120e-001	
5.000000e-003	1.051433e+001	-7.820881e+000	-1.791345e-004	3.069378e-001	-1.791345e-004	3.077746e-001	1.781661e-004	-3.038927e-001	
5.025000e-003	4.680508e+000	-1.600978e+000	-1.829844e-004	3.011716e-001	-1.829844e-004	3.020083e-001	1.818315e-004	-2.981602e-001	
5.050000e-003	-5.114292e-001	2.345084e+000	-1.842244e-004	2.953243e-001	-1.842244e-004	2.961611e-001	1.835637e-004	-2.923418e-001	
5.075000e-003	-4.398276e+000	7.880465e+000	-1.894458e-004	2.893741e-001	-1.894458e-004	2.902109e-001	1.885834e-004	-2.864159e-001	
5.100000e-003	-9.379409e+000	1.308425e+001	-1.916228e-004	2.833062e-001	-1.916228e-004	2.841429e-001	1.909802e-004	-2.803719e-001	
5.125000e-003	-1.544535e+001	1.699715e+001	-1.975066e-004	2.771098e-001	-1.975066e-004	2.779466e-001	1.950802e-004	-2.742245e-001	
5.150000e-003	-1.963064e+001	2.211566e+001	-1.997144e-004	2.707847e-001	-1.997144e-004	2.716214e-001	1.988756e-004	-2.679513e-001	
5.175000e-003	-2.524656e+001	2.742129e+001	-2.019437e-004	2.643888e-001	-2.019437e-004	2.652256e-001	2.015732e-004	-2.615747e-001	
5.200000e-003	-2.921393e+001	3.307036e+001	-2.070915e-004	2.578755e-001	-2.070915e-004	2.587123e-001	2.058065e-004	-2.550878e-001	
5.225000e-003	-3.462852e+001	3.806570e+001	-2.092568e-004	2.512458e-001	-2.092568e-004	2.520825e-001	2.086117e-004	-2.484887e-001	
5.250000e-003	-3.978730e+001	4.276734e+001	-2.131614e-004	2.445194e-001	-2.131614e-004	2.453561e-001	2.131175e-004	-2.417733e-001	
5.275000e-003	-4.507161e+001	4.754952e+001	-2.170212e-004	2.376693e-001	-2.170212e-004	2.385061e-001	2.153526e-004	-2.349505e-001	
5.300000e-003	-5.064489e+001	5.288594e+001	-2.196914e-004	2.307153e-001	-2.196914e-004	2.315521e-001	2.181238e-004	-2.280481e-001	
5.325000e-003	-5.474727e+001	5.741230e+001	-2.251173e-004	2.236324e-001	-2.251173e-004	2.244691e-001	2.223341e-004	-2.210344e-001	
5.350000e-003	-5.913863e+001	6.238159e+001	-2.267490e-004	2.164370e-001	-2.267490e-004	2.172738e-001	2.239400e-004	-2.139281e-001	
5.375000e-003	-6.421214e+001	6.697901e+001	-2.320675e-004	2.091311e-001	-2.320675e-004	2.099678e-001	2.279371e-004	-2.067326e-001	
5.400000e-003	-6.897062e+001	7.217806e+001	-2.356651e-004	2.016831e-001	-2.356651e-004	2.025198e-001	2.302346e-004	-1.994369e-001	
5.425000e-003	-7.426915e+001	7.758317e+001	-2.375777e-004	1.941474e-001	-2.375777e-004	1.949841e-001	2.330424e-004	-1.920599e-001	
5.450000e-003	-8.044642e+001	8.330093e+001	-2.424707e-004	1.865033e-001	-2.424707e-004	1.873400e-001	2.374130e-004	-1.845685e-001	
5.475000e-003	-8.439248e+001	8.728252e+001	-2.438164e-004	1.787599e-001	-2.438164e-004	1.795966e-001	2.399498e-004	-1.769672e-001	
5.500000e-003	-8.888094e+001	9.180888e+001	-2.483496e-004	1.709228e-001	-2.483496e-004	1.717596e-001	2.442482e-004	-1.692571e-001	
5.525000e-003	-9.448265e+001	9.839592e+001	-2.506645e-004	1.629767e-001	-2.506645e-004	1.638135e-001	2.471852e-004	-1.614317e-001	
5.550000e-003	-9.942114e+001	1.030810e+002	-2.548812e-004	1.549266e-001	-2.548812e-004	1.557634e-001	2.497380e-004	-1.535189e-001	
5.575000e-003	-1.039854e+002	1.065107e+002	-2.587140e-004	1.467484e-001	-2.587140e-004	1.475851e-001	2.534608e-004	-1.455062e-001	
5.600000e-003	-1.098974e+002	1.117997e+002	-2.600322e-004	1.384881e-001	-2.600322e-004	1.393249e-001	2.556221e-004	-1.373998e-001	
5.625000e-003	-1.143338e+002	1.187160e+002	-2.646592e-004	1.301331e-001	-2.646592e-004	1.309699e-001	2.598809e-004	-1.291911e-001	
5.650000e-003	-1.197554e+002	1.228326e+002	-2.669452e-004	1.216681e-001	-2.669452e-004	1.225049e-001	2.620966e-004	-1.208794e-001	
5.675000e-003	-1.235641e+002	1.282353e+002	-2.720543e-004	1.130853e-001	-2.720543e-004	1.139221e-001	2.657425e-004	-1.124743e-001	
5.700000e-003	-1.295235e+002	1.323780e+002	-2.752168e-004	1.043708e-001	-2.752168e-004	1.052076e-001	2.692335e-004	-1.039556e-001	
5.725000e-003	-1.344833e+002	1.378163e+002	-2.761410e-004	9.559121e-002	-2.761410e-004	9.642797e-002	2.713539e-004	-9.534750e-002	
5.750000e-003	-1.399429e+002	1.416913e+002	-2.812452e-004	8.671564e-002	-2.812452e-004	8.755239e-002	2.756848e-004	-8.663669e-002	
5.775000e-003	-1.446137e+002	1.475156e+002	-2.829878e-004	7.773103e-002	-2.829878e-004	7.856779e-002	2.791784e-004	-7.780129e-002	
5.800000e-003	-1.496849e+002	1.528497e+002	-2.867318e-004	6.865907e-002	-2.867318e-004	6.949583e-002	2.826161e-004	-6.885552e-002	
5.825000e-003	-1.543676e+002	1.579137e+002	-2.904376e-004	5.946847e-002	-2.904376e-004	6.030523e-002	2.863444e-004	-5.979564e-002	
5.850000e-003	-1.599337e+002	1.632928e+002	-2.921993e-004	5.019081e-002	-2.921993e-004	5.102757e-002	2.886028e-004	-5.064043e-002	
5.875000e-003	-1.646780e+002	1.683473e+002	-2.968133e-004	4.081163e-002	-2.968133e-004	4.164839e-002	2.920579e-004	-4.139424e-002	
5.900000e-003	-1.692423e+002	1.730419e+002	-2.979935e-004	3.134019e-002	-2.979935e-004	3.217695e-002	2.946167e-004	-3.205229e-002	
5.925000e-003	-1.746261e+002	1.782693e+002	-3.017596e-004	2.178998e-002	-3.017596e-004	2.262674e-002	2.977370e-004	-2.261990e-002	
5.950000e-003	-1.796072e+002	1.835228e+002	-3.058021e-004	1.211543e-002	-3.058021e-004	1.295219e-002	3.006135e-004	-1.309203e-002	
5.975000e-003	-1.845504e+002	1.882411e+002	-3.068813e-004	2.359323e-003	-3.068813e-004	3.196083e-003	3.026184e-004	-3.486425e-003	
6.000000e-003	-1.898087e+002	1.929380e+002	-3.122088e-004	-7.498800e-003	-3.122088e-004	-6.662040e-003	3.064879e-004	6.212720e-003	
6.025000e-003	-1.938092e+002	1.979712e+002	-3.130648e-004	-1.745539e-002	-3.130648e-004	-1.661863e-002	3.082214e-004	1.600109e-002	
6.050000e-003	-1.997141e+002	2.034947e+002	-3.175500e-004	-2.749702e-002	-3.175500e-004	-2.666026e-002	3.112608e-004	2.586545e-002	
6.075000e-003	-2.040226e+002	2.079808e+002	-3.201978e-004	-3.765224e-002	-3.201978e-004	-3.681548e-002	3.146278e-004	3.583183e-002	
6.100000e-003	-2.092263e+002	2.128128e+002	-3.210696e-004	-4.786351e-002	-3.210696e-004	-4.702675e-002	3.170472e-004	4.589035e-002	
6.125000e-003	-2.147759e+002	2.183316e+002	-3.250432e-004	-5.815193e-002	-3.250432e-004	-5.731517e-002	3.203957e-004	5.604072e-002	
6.150000e-003	-2.201266e+002	2.233174e+002	-3.258889e-004	-6.851709e-002	-3.258889e-004	-6.768033e-002	3.224373e-004	6.627691e-002	
6.175000e-003	-2.248069e+002	2.283222e+002	-3.291359e-004	-7.894742e-002	-3.291359e-004	-7.811066e-002	3.248064e-004	7.658334e-002	
6.200000e-003	-2.292717e+002	2.334123e+002	-3.314521e-004	-8.946633e-002	-3.314521e-004	-8.862957e-002	3.276217e-004	8.697232e-002	
6.225000e-003	-2.359345e+002	2.383887e+002	-3.322819e-004	-1.000353e-001	-3.322819e-004	-9.919859e-002	3.285444e-004	9.742083e-002	
6.250000e-003	-2.401435e+002	2.441918e+002	-3.365105e-004	-1.106849e-001	-3.365105e-004	-1.098481e-001	3.313746e-004	1.079291e-001	
6.275000e-003	-2.442364e+002	2.482894e+002	-3.363211e-004	-1.213988e-001	-3.363211e-004	-1.205620e-001	3.323578e-004	1.184981e-001	
6.300000e-003	-2.492625e+002	2.537064e+002	-3.398813e-004	-1.321663e-001	-3.398813e-004	-1.313296e-001	3.334871e-004	1.291007e-001	
6.325000e-003	-2.539452e+002	2.592062e+002	-3.402157e-004	-1.429959e-001	-3.402157e-004	-1.421591e-001	3.340736e-004	1.397307e-001	
6.350000e-003	-2.602149e+002	2.647274e+002	-3.421406e-004	-1.538615e-001	-3.421406e-004	-1.530247e-001	3.348763e-004	1.503827e-001	
6.375000e-003	-2.649970e+002	2.690761e+002	-3.430522e-004	-1.647722e-001	-3.430522e-004	-1.639354e-001	3.366358e-004	1.610756e-001	
6.400000e-003	-2.701013e+002	2.739625e+002	-3.413535e-004	-1.756703e-001	-3.413535e-004	-1.748336e-001	3.364394e-004	1.717933e-001	
6.425000e-003	-2.758688e+002	2.792184e+002	-3.434295e-004	-1.865745e-001	-3.434295e-004	-1.857378e-001	3.371550e-004	1.825194e-001	
6.450000e-003	-2.812739e+002	2.860233e+002	-3.427526e-004	-1.975010e-001	-3.427526e-004	-1.966642e-001	3.373551e-004	1.932600e-001	
6.475000e-003	-2.853053e+002	2.905734e+002	-3.417107e-004	-2.084001e-001	-3.417107e-004	-2.075633e-001	3.372143e-004	2.040015e-001	
6.500000e-003	-2.910752e+002	2.950950e+002	-3.414896e-004	-2.192791e-001	-3.414896e-004	-2.184423e-001	3.368585e-004	2.147352e-001	
6.525000e-003	-2.953883e+002	2.995456e+002	-3.385245e-004	-2.301073e-001	-3.385245e-004	-2.292706e-001	3.349076e-004	2.254321e-001	
6.550000e-003	-3.018901e+002	3.061610e+002	-3.385990e-004	-2.408896e-001	-3.385990e-004	-2.400528e-001	3.342268e-004	2.360871e-001	
6.575000e-003	-3.069968e+002	3.103179e+002	-3.360004e-004	-2.516316e-001	-3.360004e-004	-2.507948e-001	3.323875e-004	2.467020e-001	
6.600000e-003	-3.107155e+002	3.162915e+002	-3.345943e-004	-2.623098e-001	-3.345943e-004	-2.614731e-001	3.316106e-004	2.572752e-001	
6.625000e-003	-3.162366e+002	3.216184e+002	-3.319312e-004	-2.729233e-001	-3.319312e-004	-2.720865e-001	3.284483e-004	2.677857e-001	
6.650000e-003	-3.215257e+002	3.263887e+002	-3.263075e-004	-2.834048e-001	-3.263075e-004	-2.825681e-001	3.245463e-004	2.781837e-001	
6.675000e-003	-3.269047e+002	3.314575e+002	-3.243232e-004	-2.937652e-001	-3.243232e-004	-2.929284e-001	3.224541e-004	2.884862e-001	
6.700000e-003	-3.329470e+002	3.362871e+002	-3.185463e-004	-3.040020e-001	-3.185463e-004	-3.031652e-001	3.192030e-004	2.987037e-001	
6.725000e-003	-3.381105e+002	3.421043e+002	-3.161034e-004	-3.141078e-001	-3.161034e-004	-3.132711e-001	3.160509e-004	3.088192e-001	
6.750000e-003	-3.433001e+002	3.481418e+002	-3.102166e-004	-3.240811e-001	-3.102166e-004	-3.232443e-001	3.118732e-004	3.188180e-001	
6.775000e-003	-3.483665e+002	3.533953e+002	-3.041336e-004	-3.338637e-001	-3.041336e-004	-3.330270e-001	3.069103e-004	3.286712e-001	
6.800000e-003	-3.528715e+002	3.584736e+002	-3.006569e-004	-3.434942e-001	-3.006569e-004	-3.426574e-001	3.034235e-004	3.383899e-001	
6.825000e-003	-3.581866e+002	3.620288e+002	-2.938906e-004	-3.529615e-001	-2.938906e-004	-3.521247e-001	2.979785e-004	3.479664e-001	
6.850000e-003	-3.650484e+002	3.683411e+002	-2.889112e-004	-3.622418e-001	-2.889112e-004	-3.614050e-001	2.937144e-004	3.573883e-001	
6.875000e-003	-3.687837e+002	3.739097e+002	-2.842009e-004	-3.713677e-001	-2.842009e-004	-3.705310e-001	2.879723e-004	3.666508e-001	
6.900000e-003	-3.744943e+002	3.797364e+002	-2.774375e-004	-3.803110e-001	-2.774375e-004	-3.794743e-001	2.821321e-004	3.757289e-001	
6.925000e-003	-3.788383e+002	3.847412e+002	-2.739245e-004	-3.890907e-001	-2.739245e-004	-3.882539e-001	2.769455e-004	3.846314e-001	
6.950000e-003	-3.859038e+002	3.899000e+002	-2.663009e-004	-3.976930e-001	-2.663009e-004	-3.968562e-001	2.707639e-004	3.933529e-001	
6.975000e-003	-3.892648e+002	3.952553e+002	-2.625585e-004	-4.061143e-001	-2.625585e-004	-4.052776e-001	2.656950e-004	4.018952e-001	
7.000000e-003	-3.946320e+002	4.001749e+002	-2.571100e-004	-4.143893e-001	-2.571100e-004	-4.135525e-001	2.601736e-004	4.102689e-001
