Repository: Aidan645/Research-Pracitcal-Materials-Design

# Research-Pracitcal-Materials-Design
 Notebooks used for the practical in 2024

File: Ferroelectric/G1BTO_PiezoFile1.dat (part 1 of 10)
PiezoResult

Table 1
Table No [#]	Vc+ [V]	Vc- [V]	Pr+ [uC/cm2]	Pr- [uC/cm2]	Prrel+ [uC/cm2]	Prrel- [uC/cm2]	Psw [uC/cm2]	Pnsw [uC/cm2]	dPsw [uC/cm2]	Wloss [uJ/cm2]	Dpp [nm]	Dpp1 [nm]	Dpp2 [nm]	Dpp3 [nm]	Dpp4 [nm]	VcShift [V]	Rav [Ohm]	Cls [F]	Epsls [1]	d33ls [nm/V]	d33ls+ [nm/V]	d33ls- [nm/V]	Measurement Status []	Vmax+ [V]	Vmax- [V]	Pvmax+ [uC/cm2]	Pvmax- [uC/cm2]	Dvmax+ [nm/V]	Dvmax- [nm/V]	Ipk+ [A]	Ipk- [A]	Hysteresis Frequency [Hz]	Hysteresis Amplitude [V]	Current Range []	Averages []	Delay [s]	
1.000000e+000	1.851780e+002	-1.833270e+002	2.882150e-001	-2.984010e-001	2.138740e-001	-2.115560e-001	7.691700e-001	3.437400e-001	4.254300e-001	3.340470e+002	7.767850e+001	7.601570e+001	7.241850e+001	7.408130e+001	7.767850e+001	9.255150e-001	3.228790e+006	9.353380e-010	3.162410e+003	-1.084720e-003	1.156000e-001	-1.050140e-001	0.000000e+000	5.045850e+002	-5.000230e+002	5.576140e-001	-5.576140e-001	5.304130e+001	5.633300e+001	3.358340e-004	-3.400630e-004	1.000000e+002	5.000000e+002	5.000000e+000	1.000000e+000	1.000000e+000	
2.000000e+000	1.877110e+002	-1.884850e+002	2.264880e-001	-3.502760e-001	1.640210e-001	-1.073470e-001	4.882410e-001	2.168740e-001	2.713680e-001	2.728190e+002	7.006610e+001	2.018090e+001	3.650700e+001	2.925090e+001	3.106490e+001	-3.867950e-001	3.302530e+005	6.732920e-010	2.276420e+003	1.974670e-002	5.224780e-002	-1.013580e-001	0.000000e+000	3.825390e+002	-4.108320e+002	3.808950e-001	-3.808950e-001	2.902420e+001	1.587260e+001	2.230410e-003	-2.356340e-003	1.000000e+003	5.000000e+002	4.000000e+000	1.000000e+000	1.000000e+000	
3.000000e+000	1.692060e+002	-1.715130e+002	3.030930e-001	-2.944880e-001	2.441870e-001	-2.324010e-001	8.315360e-001	3.549480e-001	4.765880e-001	3.359350e+002	4.741460e+001	4.734790e+001	3.669630e+001	3.676290e+001	4.741460e+001	-1.153760e+000	3.165510e+007	1.032410e-009	3.490630e+003	-2.107050e-003	6.442500e-002	-7.271410e-002	0.000000e+000	5.013950e+002	-4.968520e+002	5.991350e-001	-5.991350e-001	3.853560e+001	4.175540e+001	3.660430e-005	-3.695380e-005	1.000000e+001	5.000000e+002	6.000000e+000	1.000000e+000	1.000000e+000	
4.000000e+000	1.671040e+002	-1.699660e+002	3.364000e-001	-3.256080e-001	2.917070e-001	-2.769630e-001	9.341020e-001	3.654320e-001	5.686700e-001	3.723870e+002	1.364340e+002	5.580560e+001	5.816360e+001	1.364340e+002	1.340760e+002	-1.430900e+000	2.854790e+008	1.139480e-009	3.852610e+003	-7.072180e-002	9.095610e-002	-2.379420e-001	0.000000e+000	5.002880e+002	-4.959190e+002	6.571390e-001	-6.571390e-001	4.656360e+001	1.154020e+002	4.247880e-006	-4.198050e-006	1.000000e+000	5.000000e+002	7.000000e+000	1.000000e+000	1.000000e+000	
5.000000e+000	3.895110e+002	-4.192100e+002	1.041650e+000	-1.007810e+000	8.674200e-001	-9.521910e-001	2.550070e+000	7.304570e-001	1.819610e+000	2.449780e+003	7.549320e+001	6.956050e+001	7.549320e+001	6.914860e+001	6.384650e+001	-1.484960e+001	1.736880e+008	1.304020e-009	4.408930e+003	4.314810e-003	7.269170e-002	-6.141580e-002	1.000000e+000	9.990600e+002	-9.941050e+002	1.597880e+000	-1.597880e+000	6.429750e+001	5.535820e+001	1.257510e-005	-2.165780e-005	1.000000e+000	1.000000e+003	6.000000e+000	1.000000e+000	1.000000e+000	

Piezo
Program: aixPlorer Software version 3.0.63.0
TimeStamp: 02/15/2024 15:17:50
TfaModule: PZM
ProgramMode: 0
TfaFileType: data
BasicUnit: BU624-1
TfaVersion: 4.12.0

Table 1
Timestamp: 02/15/2024 15:17:58
Number Of Ceramic Layers: 1
TableVersion: 4.12.0
DOffset [nm]: -16.8528
AUX-Offset [*]: 0
Monitoring: YES
Averages: 1
Settings: PSW HV MON
Waveform: triangle
SampleName: G1_BTO-500V_100Hz
Area [mm2]: 78.5
Thickness [nm]: 2.35e+006
Current Range: 5 (1mA)
Hysteresis Frequency [Hz]: 100
Hysteresis Amplitude [V]: 500
Delay [s]: 1
DisplacementChannelFactor [nm/V]: -15480
Dpp [nm]: 77.6785
d33ls [nm/V]: -0.00108472
d33ls+ [nm/V]: 0.1156
d33ls- [nm/V]: -0.105014
Dpp1 [nm]: 76.0157
Dpp2 [nm]: 72.4185
Dpp3 [nm]: 74.0813
Dpp4 [nm]: 77.6785
Cls [F]: 9.35338e-010
Epsls [1]: 3162.41
Vc+ [V]: 185.178
Vc- [V]: -183.327
Pr+ [uC/cm2]: 0.288215
Pr- [uC/cm2]: -0.298401
Prrel+ [uC/cm2]: 0.213874
Prrel- [uC/cm2]: -0.211556
Vmax+ [V]: 504.585
Vmax- [V]: -500.023
Pvmax+ [uC/cm2]: 0.557614
Pvmax- [uC/cm2]: -0.557614
Dvmax+ [nm/V]: 53.0413
Dvmax- [nm/V]: 56.333
Ipk+ [A]: 0.000335834
Ipk- [A]: -0.000340063
Psw [uC/cm2]: 0.76917
Pnsw [uC/cm2]: 0.34374
dPsw [uC/cm2]: 0.42543
Wloss [uJ/cm2]: 334.047
VcShift [V]: 0.925515
Rav [Ohm]: 3.22879e+006
Basic System: TFAnalyzer 2000 E
Measure Head: FE 568-2
MeasureHal Profile: default
Program Version: 3.0.63.0
Operator: Unknown
HV Amplifier: TREK 610E 10kV
Interferometer: SIOS
Measurement Topology: electrical 3, strain 3
Measurement Status: 0
Time [s]	V+ [V]	V- [V]	I1 [A]	P1 [uC/cm2]	I2 [A]	P2 [uC/cm2]	I3 [A]	P3 [uC/cm2]	D1 [nm]	D2 [nm]	D3 [nm]	CH3 [V]	
0.000000e+000	2.071631e+000	3.301053e+000	1.792240e-004	-2.984011e-001	1.239731e-006	-2.115561e-001	-9.760826e-007	2.138737e-001	0.000000e+000	0.000000e+000	0.000000e+000	0.000000e+000	
2.500000e-005	1.847310e+000	2.550731e+000	1.816914e-004	-2.926540e-001	6.281492e-006	-2.114363e-001	-5.023537e-006	2.137782e-001	1.357423e+000	5.842072e-001	5.072293e+000	0.000000e+000	
5.000000e-005	4.671952e+000	-2.037871e-001	1.853436e-004	-2.868095e-001	1.740220e-005	-2.110592e-001	-1.765101e-005	2.134171e-001	-6.854985e+000	-1.587669e+000	8.262237e+000	0.000000e+000	
7.500000e-005	7.082430e+000	-3.556543e+000	1.906017e-004	-2.808232e-001	2.964603e-005	-2.103100e-001	-3.044345e-005	2.126513e-001	-5.667240e+000	-3.999242e-001	3.443386e+000	0.000000e+000	
1.000000e-004	1.143663e+001	-6.532387e+000	1.924054e-004	-2.747243e-001	3.582396e-005	-2.092675e-001	-3.997424e-005	2.115300e-001	-8.721441e+000	-4.677953e-001	8.465850e+000	0.000000e+000	
1.250000e-004	1.659505e+001	-1.162507e+001	1.963216e-004	-2.685344e-001	4.572811e-005	-2.079689e-001	-4.732573e-005	2.101398e-001	-4.343753e+000	-1.214378e+000	5.683134e+000	0.000000e+000	
1.500000e-004	1.951173e+001	-1.731380e+001	2.017551e-004	-2.621956e-001	5.414146e-005	-2.063786e-001	-5.396934e-005	2.085269e-001	-6.108402e+000	1.364725e+000	5.004422e+000	0.000000e+000	
1.750000e-004	2.583156e+001	-2.075421e+001	2.027632e-004	-2.557542e-001	6.081319e-005	-2.045482e-001	-6.261274e-005	2.066705e-001	-4.784915e+000	2.213114e+000	6.972685e+000	0.000000e+000	
2.000000e-004	3.029314e+001	-2.609451e+001	2.081422e-004	-2.492111e-001	6.806348e-005	-2.024960e-001	-6.678496e-005	2.046100e-001	-1.102906e+001	1.534403e+000	7.379912e+000	0.000000e+000	
2.250000e-004	3.539459e+001	-3.176132e+001	2.110977e-004	-2.425353e-001	7.676060e-005	-2.001899e-001	-7.566772e-005	2.023416e-001	-9.535894e+000	-1.485862e+000	4.732938e+000	0.000000e+000	
2.500000e-004	4.025060e+001	-3.631493e+001	2.134885e-004	-2.357744e-001	8.473081e-005	-1.976183e-001	-8.290511e-005	1.998166e-001	-7.296147e+000	-2.232445e+000	4.936551e+000	0.000000e+000	
2.750000e-004	4.501020e+001	-4.108330e+001	2.162741e-004	-2.289311e-001	9.162405e-005	-1.948101e-001	-8.983708e-005	1.970659e-001	-7.296147e+000	6.251447e+000	3.680935e+000	0.000000e+000	
3.000000e-004	5.017958e+001	-4.648058e+001	2.206562e-004	-2.219736e-001	1.024474e-004	-1.917198e-001	-1.009227e-004	1.940283e-001	-1.381178e+001	2.109160e-001	6.395780e+000	0.000000e+000	
3.250000e-004	5.464115e+001	-5.124017e+001	2.240005e-004	-2.148931e-001	1.101681e-004	-1.883342e-001	-1.082274e-004	1.906979e-001	-6.753178e+000	-2.673607e+000	2.873784e-001	0.000000e+000	
3.500000e-004	5.921449e+001	-5.638326e+001	2.269015e-004	-2.077131e-001	1.195716e-004	-1.846760e-001	-1.168246e-004	1.871143e-001	-8.721441e+000	-2.673607e+000	9.721466e+000	0.000000e+000	
3.750000e-004	6.601204e+001	-5.977546e+001	2.310031e-004	-2.004216e-001	1.300656e-004	-1.807008e-001	-1.285031e-004	1.832078e-001	-6.447758e+000	4.145294e-001	4.902616e+000	0.000000e+000	
4.000000e-004	6.862412e+001	-6.457450e+001	2.312990e-004	-1.930601e-001	1.366887e-004	-1.764532e-001	-1.350295e-004	1.790114e-001	-1.343848e+001	-2.096703e+000	4.766873e+000	0.000000e+000	
4.250000e-004	7.492642e+001	-6.996082e+001	2.367501e-004	-1.856071e-001	1.468137e-004	-1.719388e-001	-1.458028e-004	1.745396e-001	-1.540675e+001	2.688212e+000	6.463652e+000	0.000000e+000	
4.500000e-004	7.840408e+001	-7.523977e+001	2.400541e-004	-1.780147e-001	1.577059e-004	-1.670898e-001	-1.551956e-004	1.697466e-001	-9.501959e+000	-2.130638e+000	1.780543e+000	0.000000e+000	
4.750000e-004	8.418046e+001	-8.023165e+001	2.408543e-004	-1.703569e-001	1.648998e-004	-1.619527e-001	-1.652478e-004	1.646440e-001	-7.805180e+000	6.181428e-001	4.088162e+000	0.000000e+000	
5.000000e-004	8.891596e+001	-8.547772e+001	2.469328e-004	-1.625896e-001	1.753746e-004	-1.565343e-001	-1.734230e-004	1.592512e-001	-6.312015e+000	-4.540063e+000	2.187770e+000	0.000000e+000	
5.250000e-004	9.415765e+001	-9.129793e+001	2.493729e-004	-1.546866e-001	1.834444e-004	-1.508207e-001	-1.817821e-004	1.535950e-001	-1.024854e+001	1.025370e+000	4.427518e+000	0.000000e+000	
5.500000e-004	9.994499e+001	-9.625694e+001	2.502389e-004	-1.467310e-001	1.907264e-004	-1.448625e-001	-1.909870e-004	1.476592e-001	-1.133448e+001	8.896273e-001	8.303475e-001	0.000000e+000	
5.750000e-004	1.033898e+002	-9.883834e+001	2.554990e-004	-1.386779e-001	1.985299e-004	-1.386642e-001	-1.992441e-004	1.414453e-001	-1.119874e+001	-3.759545e+000	4.088162e+000	0.000000e+000	
6.000000e-004	1.075972e+002	-1.043189e+002	2.570692e-004	-1.305160e-001	2.078838e-004	-1.321926e-001	-2.090615e-004	1.349437e-001	-1.052003e+001	-8.306911e+000	5.377713e+000	0.000000e+000	
6.250000e-004	1.133429e+002	-1.104108e+002	2.611589e-004	-1.222639e-001	2.161730e-004	-1.254401e-001	-2.149527e-004	1.281918e-001	-1.065577e+001	1.670145e+000	3.850613e+000	0.000000e+000	
6.500000e-004	1.192179e+002	-1.149250e+002	2.656125e-004	-1.138759e-001	2.227249e-004	-1.184513e-001	-2.234690e-004	1.212106e-001	-1.004493e+001	2.009501e+000	4.325711e+000	0.000000e+000	
6.750000e-004	1.256253e+002	-1.203595e+002	2.682934e-004	-1.053742e-001	2.317577e-004	-1.112143e-001	-2.336659e-004	1.139314e-001	-7.160405e+000	2.756084e+000	-1.171851e+000	0.000000e+000	
7.000000e-004	1.296596e+002	-1.250424e+002	2.705650e-004	-9.679362e-002	2.372369e-004	-1.037463e-001	-2.381595e-004	1.064182e-001	-6.753178e+000	6.520784e-001	9.212433e+000	0.000000e+000	
7.250000e-004	1.332972e+002	-1.307312e+002	2.749782e-004	-8.810662e-002	2.460928e-004	-9.604993e-002	-2.468294e-004	9.869549e-002	-5.293948e+000	-3.318383e+000	2.119899e+000	0.000000e+000	
7.500000e-004	1.386178e+002	-1.369940e+002	2.781859e-004	-7.929828e-002	2.522822e-004	-8.811402e-002	-2.543508e-004	9.071491e-002	-1.201319e+001	-2.232445e+000	7.481719e+000	0.000000e+000	
7.750000e-004	1.446396e+002	-1.404081e+002	2.800340e-004	-7.040943e-002	2.573328e-004	-7.999913e-002	-2.575646e-004	8.256339e-002	-1.075757e+001	7.538851e-001	1.240238e+001	0.000000e+000	
8.000000e-004	1.496972e+002	-1.458624e+002	2.852492e-004	-6.140810e-002	2.652257e-004	-7.167814e-002	-2.656688e-004	7.423165e-002	-5.124271e+000	-7.392799e-001	3.918484e+000	0.000000e+000	
8.250000e-004	1.547286e+002	-1.511786e+002	2.874774e-004	-5.228825e-002	2.709659e-004	-6.314006e-002	-2.691606e-004	6.571526e-002	-1.197926e+001	-4.677953e-001	8.669463e+000	0.000000e+000	
8.500000e-004	1.599834e+002	-1.571631e+002	2.907102e-004	-4.308144e-002	2.747333e-004	-5.445058e-002	-2.748442e-004	5.705277e-002	-1.143629e+001	2.787871e-001	4.189969e+000	0.000000e+000	
8.750000e-004	1.627971e+002	-1.619227e+002	2.959061e-004	-3.374042e-002	2.820612e-004	-4.558442e-002	-2.795781e-004	4.822439e-002	-6.447758e+000	2.448516e-001	1.271510e+000	0.000000e+000	
9.000000e-004	1.695968e+002	-1.665180e+002	2.963882e-004	-2.430898e-002	2.854449e-004	-3.654770e-002	-2.859711e-004	3.921883e-002	-9.841314e+000	7.199495e-001	8.397979e+000	0.000000e+000	
9.250000e-004	1.735544e+002	-1.711549e+002	2.999731e-004	-1.481278e-002	2.898657e-004	-2.738670e-002	-2.900835e-004	3.004598e-002	-2.545168e+000	3.909893e+000	1.321683e+001	0.000000e+000	
9.500000e-004	1.801482e+002	-1.766683e+002	3.035658e-004	-5.202287e-003	2.947253e-004	-1.807793e-002	-2.949137e-004	2.073074e-002	-3.156008e+000	8.050032e+000	1.342044e+001	0.000000e+000	
9.750000e-004	1.857843e+002	-1.818048e+002	3.047263e-004	4.483893e-003	3.002724e-004	-8.603445e-003	-3.021773e-004	1.122292e-002	-4.920657e+000	4.894024e+000	1.433670e+001	0.000000e+000	
1.000000e-003	1.904803e+002	-1.865688e+002	3.077515e-004	1.423672e-002	3.034622e-004	1.010163e-003	-3.042942e-004	1.565733e-003	3.291750e+000	1.066307e+001	1.284354e+001	0.000000e+000	
1.025000e-003	1.957659e+002	-1.937169e+002	3.113876e-004	2.409563e-002	3.091709e-004	1.076547e-002	-3.091054e-004	-8.201776e-003	-2.409425e+000	7.914290e+000	1.073953e+001	0.000000e+000	
1.050000e-003	1.994561e+002	-1.967629e+002	3.144668e-004	3.406146e-002	3.129251e-004	2.067146e-002	-3.138099e-004	-1.812081e-002	-3.054201e-001	8.389388e+000	1.141824e+001	0.000000e+000	
1.075000e-003	2.057189e+002	-2.013866e+002	3.156909e-004	4.409582e-002	3.150526e-004	3.067110e-002	-3.138374e-004	-2.811519e-002	2.375490e+000	1.409056e+001	1.291141e+001	0.000000e+000	
1.100000e-003	2.113573e+002	-2.077919e+002	3.200733e-004	5.421945e-002	3.196633e-004	4.077804e-002	-3.195916e-004	-3.820164e-002	2.646974e+000	8.389388e+000	1.528690e+001	0.000000e+000	
1.125000e-003	2.171906e+002	-2.140197e+002	3.215885e-004	6.443700e-002	3.228026e-004	5.100839e-002	-3.213757e-004	-4.840813e-002	2.205812e+000	1.120604e+001	1.800174e+001	0.000000e+000	
1.150000e-003	2.224214e+002	-2.192307e+002	3.223514e-004	7.469082e-002	3.242058e-004	6.131107e-002	-3.233873e-004	-5.867505e-002	8.585698e+000	1.792528e+001	2.153104e+001	0.000000e+000	
1.175000e-003	2.281627e+002	-2.246478e+002	3.259164e-004	8.501355e-002	3.289603e-004	7.171181e-002	-3.280835e-004	-6.904879e-002	7.126469e-001	1.473534e+001	1.749271e+001	0.000000e+000	
1.200000e-003	2.318595e+002	-2.282898e+002	3.263129e-004	9.539937e-002	3.293466e-004	8.219440e-002	-3.283816e-004	-7.950206e-002	8.517827e+000	6.998029e+000	1.756058e+001	0.000000e+000	
1.225000e-003	2.376622e+002	-2.332028e+002	3.284367e-004	1.058253e-001	3.318219e-004	9.272256e-002	-3.315779e-004	-9.001097e-002	6.379887e+000	1.235985e+001	2.058085e+001	0.000000e+000	
1.250000e-003	2.424196e+002	-2.391544e+002	3.312632e-004	1.163301e-001	3.355384e-004	1.033493e-001	-3.333362e-004	-1.005988e-001	7.397954e+000	1.344579e+001	2.438163e+001	0.000000e+000	
1.275000e-003	2.476875e+002	-2.439666e+002	3.308612e-004	1.268735e-001	3.361543e-004	1.140451e-001	-3.379045e-004	-1.112873e-001	1.041822e+001	2.342284e+001	1.915555e+001	0.000000e+000	
1.300000e-003	2.535034e+002	-2.484304e+002	3.332686e-004	1.374488e-001	3.380136e-004	1.247802e-001	-3.374507e-004	-1.220414e-001	1.041822e+001	1.527831e+001	2.085233e+001	0.000000e+000	
1.325000e-003	2.582937e+002	-2.540534e+002	3.347364e-004	1.480858e-001	3.403240e-004	1.355818e-001	-3.389212e-004	-1.328116e-001	1.764649e+001	1.846825e+001	2.692680e+001	0.000000e+000	
1.350000e-003	2.625931e+002	-2.591198e+002	3.347000e-004	1.587456e-001	3.421332e-004	1.464489e-001	-3.435288e-004	-1.436787e-001	1.540675e+001	2.620556e+001	2.387260e+001	0.000000e+000	
1.375000e-003	2.677997e+002	-2.633140e+002	3.354786e-004	1.694173e-001	3.412097e-004	1.573302e-001	-3.412649e-004	-1.545830e-001	1.089332e+001	2.172607e+001	2.268485e+001	0.000000e+000	
1.400000e-003	2.723796e+002	-2.694892e+002	3.358338e-004	1.801070e-001	3.433718e-004	1.682312e-001	-3.439901e-004	-1.654947e-001	1.021461e+001	2.220116e+001	2.913261e+001	0.000000e+000	
1.425000e-003	2.772707e+002	-2.744416e+002	3.352062e-004	1.907923e-001	3.429807e-004	1.791603e-001	-3.426884e-004	-1.764291e-001	1.971656e+001	2.267626e+001	2.587480e+001	0.000000e+000	
1.450000e-003	2.831873e+002	-2.791991e+002	3.339466e-004	2.014476e-001	3.415823e-004	1.900610e-001	-3.420268e-004	-1.873322e-001	1.401539e+001	1.901122e+001	2.913261e+001	0.000000e+000	
1.475000e-003	2.882668e+002	-2.858739e+002	3.349595e-004	2.120990e-001	3.425780e-004	2.009553e-001	-3.445021e-004	-1.982642e-001	1.571217e+001	2.661279e+001	2.733403e+001	0.000000e+000	
1.500000e-003	2.939293e+002	-2.923296e+002	3.326374e-004	2.227295e-001	3.417513e-004	2.118523e-001	-3.399423e-004	-2.091630e-001	2.141334e+001	3.082080e+001	2.875932e+001	0.000000e+000	
1.525000e-003	2.981980e+002	-2.969270e+002	3.303219e-004	2.332862e-001	3.391347e-004	2.226944e-001	-3.396283e-004	-2.199842e-001	2.025953e+001	2.654492e+001	3.469804e+001	0.000000e+000	
1.550000e-003	3.042395e+002	-3.018356e+002	3.305060e-004	2.438089e-001	3.392624e-004	2.334969e-001	-3.412034e-004	-2.308255e-001	1.611939e+001	2.654492e+001	3.883818e+001	0.000000e+000	
1.575000e-003	3.102789e+002	-3.062052e+002	3.269966e-004	2.542787e-001	3.360016e-004	2.442495e-001	-3.362438e-004	-2.416128e-001	2.039528e+001	3.170312e+001	3.266191e+001	0.000000e+000	
1.600000e-003	3.149421e+002	-3.113877e+002	3.246215e-004	2.646548e-001	3.341816e-004	2.549212e-001	-3.356060e-004	-2.523111e-001	2.215993e+001	3.183886e+001	3.714140e+001	0.000000e+000	
1.625000e-003	3.200786e+002	-3.161341e+002	3.239961e-004	2.749831e-001	3.316064e-004	2.655229e-001	-3.331941e-004	-2.629608e-001	2.653761e+001	3.156738e+001	2.801274e+001	0.000000e+000	
1.650000e-003	3.277527e+002	-3.224474e+002	3.180215e-004	2.852063e-001	3.289464e-004	2.760413e-001	-3.331975e-004	-2.735721e-001	2.409425e+001	3.618262e+001	3.052397e+001	0.000000e+000	
1.675000e-003	3.312763e+002	-3.280792e+002	3.157561e-004	2.952983e-001	3.246924e-004	2.864496e-001	-3.257797e-004	-2.840654e-001	2.422999e+001	3.339990e+001	4.274077e+001	0.000000e+000	
1.700000e-003	3.362945e+002	-3.339958e+002	3.122097e-004	3.052978e-001	3.220137e-004	2.967474e-001	-3.233795e-004	-2.944023e-001	2.803078e+001	3.407861e+001	3.961870e+001	0.000000e+000	
1.725000e-003	3.409621e+002	-3.374976e+002	3.076049e-004	3.151674e-001	3.183815e-004	3.069448e-001	-3.192519e-004	-3.046353e-001	2.999904e+001	3.136377e+001	4.318194e+001	0.000000e+000	
1.750000e-003	3.471921e+002	-3.421542e+002	3.030036e-004	3.248905e-001	3.129332e-004	3.169976e-001	-3.130208e-004	-3.147033e-001	3.366408e+001	3.550391e+001	4.128154e+001	0.000000e+000	
1.775000e-003	3.537310e+002	-3.485923e+002	2.986601e-004	3.344711e-001	3.098196e-004	3.269140e-001	-3.101458e-004	-3.246263e-001	3.542873e+001	3.984766e+001	4.216387e+001	0.000000e+000	
1.800000e-003	3.582759e+002	-3.540685e+002	2.933387e-004	3.438978e-001	3.035900e-004	3.366817e-001	-3.030768e-004	-3.343910e-001	3.821145e+001	3.618262e+001	4.060283e+001	0.000000e+000	
1.825000e-003	3.634738e+002	-3.591349e+002	2.875568e-004	3.531478e-001	2.980252e-004	3.462616e-001	-2.980858e-004	-3.439637e-001	3.390163e+001	3.984766e+001	4.355523e+001	0.000000e+000	
1.850000e-003	3.674094e+002	-3.644160e+002	2.839370e-004	3.622480e-001	2.949210e-004	3.557034e-001	-2.946405e-004	-3.534020e-001	3.634499e+001	3.923682e+001	4.633794e+001	0.000000e+000	
1.875000e-003	3.737687e+002	-3.675847e+002	2.765733e-004	3.711733e-001	2.877110e-004	3.649810e-001	-2.867524e-004	-3.626599e-001	3.512331e+001	4.089966e+001	4.433574e+001	0.000000e+000	
1.900000e-003	3.791660e+002	-3.745444e+002	2.727183e-004	3.799200e-001	2.809002e-004	3.740353e-001	-2.813751e-004	-3.717065e-001	3.885622e+001	4.565064e+001	4.684698e+001	0.000000e+000	
1.925000e-003	3.838379e+002	-3.801323e+002	2.669604e-004	3.885136e-001	2.770482e-004	3.829198e-001	-2.772095e-004	-3.806011e-001	3.434279e+001	4.419141e+001	4.884917e+001	0.000000e+000	
1.950000e-003	3.887115e+002	-3.854485e+002	2.598300e-004	3.969020e-001	2.689027e-004	3.916133e-001	-2.737451e-004	-3.893743e-001	3.312111e+001	4.710987e+001	4.857769e+001	0.000000e+000	
1.975000e-003	3.945097e+002	-3.898750e+002	2.552715e-004	4.051042e-001	2.638039e-004	4.000959e-001	-2.667107e-004	-3.979803e-001	3.702370e+001	4.941749e+001	5.349835e+001	0.000000e+000	
2.000000e-003	3.981496e+002	-3.945799e+002	2.503943e-004	4.131562e-001	2.591640e-004	4.084234e-001	-2.606797e-004	-4.063782e-001	4.048513e+001	5.009620e+001	4.840801e+001	0.000000e+000	
2.025000e-003	4.039785e+002	-4.000407e+002	2.446164e-004	4.210386e-001	2.536401e-004	4.165891e-001	-2.570178e-004	-4.146218e-001	3.678615e+001	4.670264e+001	4.759356e+001	0.000000e+000	
2.050000e-003	4.097045e+002	-4.045943e+002	2.394192e-004	4.287462e-001	2.464505e-004	4.245523e-001	-2.497657e-004	-4.226916e-001	4.160501e+001	4.839942e+001	5.723126e+001	0.000000e+000	
2.075000e-003	4.149857e+002	-4.102173e+002	2.339158e-004	4.362833e-001	2.426329e-004	4.323402e-001	-2.459800e-004	-4.305856e-001	4.669534e+001	5.121607e+001	5.139434e+001	0.000000e+000	
2.100000e-003	4.201353e+002	-4.160682e+002	2.286221e-004	4.436486e-001	2.368625e-004	4.399755e-001	-2.398395e-004	-4.383216e-001	4.554153e+001	5.895338e+001	5.438067e+001	0.000000e+000	
2.125000e-003	4.244566e+002	-4.199468e+002	2.232495e-004	4.508440e-001	2.309181e-004	4.474242e-001	-2.336400e-004	-4.458611e-001	3.933132e+001	5.539015e+001	5.071563e+001	0.000000e+000	
2.150000e-003	4.291899e+002	-4.250045e+002	2.197875e-004	4.578987e-001	2.274185e-004	4.547226e-001	-2.314241e-004	-4.532666e-001	4.659353e+001	5.315040e+001	5.472003e+001	0.000000e+000	
2.175000e-003	4.349926e+002	-4.299569e+002	2.144520e-004	4.648134e-001	2.208964e-004	4.618614e-001	-2.253781e-004	-4.605405e-001	5.042825e+001	5.800319e+001	5.594171e+001	0.000000e+000	
2.200000e-003	4.397150e+002	-4.358166e+002	2.105477e-004	4.715809e-001	2.177312e-004	4.688459e-001	-2.202459e-004	-4.676364e-001	4.907083e+001	5.488111e+001	5.668829e+001	0.000000e+000	
2.225000e-003	4.451846e+002	-4.397960e+002	2.078632e-004	4.782435e-001	2.143759e-004	4.757266e-001	-2.192100e-004	-4.746341e-001	4.849393e+001	5.617067e+001	5.641681e+001	0.000000e+000	
2.250000e-003	4.484672e+002	-4.454431e+002	2.026936e-004	4.847810e-001	2.086755e-004	4.824631e-001	-2.123688e-004	-4.815064e-001	5.025857e+001	5.589918e+001	5.845294e+001	0.000000e+000	
2.275000e-003	4.540858e+002	-4.503123e+002	2.006397e-004	4.912035e-001	2.064265e-004	4.890730e-001	-2.093565e-004	-4.882218e-001	4.845999e+001	5.830861e+001	5.516119e+001	0.000000e+000	
2.300000e-003	4.581113e+002	-4.541318e+002	1.969827e-004	4.975351e-001	2.030304e-004	4.955930e-001	-2.064298e-004	-4.948426e-001	4.778128e+001	5.790138e+001	5.624713e+001	0.000000e+000	
2.325000e-003	4.630287e+002	-4.601668e+002	1.918955e-004	5.037274e-001	1.986438e-004	5.019891e-001	-2.030074e-004	-5.013623e-001	4.954593e+001	6.119313e+001	5.828326e+001	0.000000e+000	
2.350000e-003	4.692280e+002	-4.657109e+002	1.904590e-004	5.098159e-001	1.954785e-004	5.082649e-001	-1.998042e-004	-5.077765e-001	5.205716e+001	6.356862e+001	5.950494e+001	0.000000e+000	
2.375000e-003	4.732995e+002	-4.695457e+002	1.878355e-004	5.158397e-001	1.920507e-004	5.144357e-001	-1.950892e-004	-5.140646e-001	5.582401e+001	6.241481e+001	5.984430e+001	0.000000e+000	
2.400000e-003	4.788283e+002	-4.751972e+002	1.838578e-004	5.217583e-001	1.895955e-004	5.205129e-001	-1.919122e-004	-5.202270e-001	5.657059e+001	6.214333e+001	6.126959e+001	0.000000e+000	
2.425000e-003	4.825535e+002	-4.790583e+002	1.815402e-004	5.275768e-001	1.856751e-004	5.264886e-001	-1.889920e-004	-5.262924e-001	4.859573e+001	6.210939e+001	6.154108e+001	0.000000e+000	
2.450000e-003	4.869362e+002	-4.854264e+002	1.782970e-004	5.333067e-001	1.841441e-004	5.323774e-001	-1.887432e-004	-5.323073e-001	5.402542e+001	5.912306e+001	6.330573e+001	0.000000e+000	
2.475000e-003	4.929274e+002	-4.900939e+002	1.763070e-004	5.389532e-001	1.819238e-004	5.382065e-001	-1.839609e-004	-5.382421e-001	5.290555e+001	6.010719e+001	6.228766e+001	0.000000e+000	
2.500000e-003	4.986490e+002	-4.926578e+002	1.731996e-004	5.445186e-001	1.783905e-004	5.439440e-001	-1.811146e-004	-5.440554e-001	5.623123e+001	6.465456e+001	6.059088e+001	0.000000e+000	
2.525000e-003	5.016029e+002	-4.985481e+002	1.592572e-004	5.498125e-001	1.642581e-004	5.494002e-001	-1.641878e-004	-5.495538e-001	5.076761e+001	6.244875e+001	5.957281e+001	0.000000e+000	
2.550000e-003	5.040988e+002	-4.991858e+002	1.215129e-004	5.542834e-001	1.292511e-004	5.540739e-001	-1.260371e-004	-5.541752e-001	5.280374e+001	6.903225e+001	6.201617e+001	0.000000e+000	
2.575000e-003	5.045853e+002	-5.000448e+002	8.763058e-005	5.576137e-001	9.304746e-005	5.576137e-001	-8.989812e-005	-5.576137e-001	5.304129e+001	6.699611e+001	6.235553e+001	0.000000e+000	
2.600000e-003	5.020762e+002	-4.962363e+002	5.650029e-005	5.599088e-001	6.033580e-005	5.600561e-001	-5.693408e-005	-5.599518e-001	5.582401e+001	6.523146e+001	6.561334e+001	0.000000e+000	
2.625000e-003	4.972772e+002	-4.924365e+002	2.905258e-005	5.612711e-001	3.435777e-005	5.615640e-001	-3.184706e-005	-5.613655e-001	5.816556e+001	6.686037e+001	6.656354e+001	0.000000e+000	
2.650000e-003	4.938762e+002	-4.892437e+002	1.142763e-005	5.619157e-001	1.483826e-005	5.623473e-001	-1.382469e-005	-5.620927e-001	5.898002e+001	6.984670e+001	6.194830e+001	0.000000e+000	
2.675000e-003	4.884242e+002	-4.844929e+002	-3.798016e-006	5.620371e-001	-6.795723e-007	5.625728e-001	2.819010e-006	-5.622680e-001	5.928544e+001	6.920192e+001	6.004791e+001	0.000000e+000	
2.700000e-003	4.839976e+002	-4.798143e+002	-1.733804e-005	5.617006e-001	-1.351161e-005	5.623468e-001	1.451807e-005	-5.619919e-001	5.541678e+001	6.750515e+001	6.656354e+001	0.000000e+000	
2.725000e-003	4.766216e+002	-4.737268e+002	-2.397224e-005	5.610428e-001	-2.331917e-005	5.617603e-001	2.360134e-005	-5.613849e-001	5.921756e+001	6.499391e+001	6.917658e+001	0.000000e+000	
2.750000e-003	4.724076e+002	-4.673215e+002	-3.213946e-005	5.601493e-001	-3.007720e-005	5.609101e-001	2.915114e-005	-5.605449e-001	5.765653e+001	6.424733e+001	6.490070e+001	0.000000e+000	
2.775000e-003	4.657109e+002	-4.623997e+002	-3.713694e-005	5.590462e-001	-3.477669e-005	5.598774e-001	3.551580e-005	-5.595152e-001	5.599369e+001	6.835353e+001	6.283063e+001	0.000000e+000	
2.800000e-003	4.591325e+002	-4.564831e+002	-3.948788e-005	5.578260e-001	-3.920631e-005	5.586993e-001	3.961636e-005	-5.583188e-001	6.060892e+001	6.455275e+001	6.174469e+001	0.000000e+000	
2.825000e-003	4.531852e+002	-4.495103e+002	-4.193379e-005	5.565295e-001	-4.061703e-005	5.574282e-001	4.012143e-005	-5.570491e-001	5.606156e+001	6.153249e+001	5.838507e+001	0.000000e+000	
2.850000e-003	4.485351e+002	-4.435564e+002	-4.366251e-005	5.551665e-001	-4.407525e-005	5.560796e-001	4.348086e-005	-5.557179e-001	5.083548e+001	6.417946e+001	5.634894e+001	0.000000e+000	
2.875000e-003	4.427237e+002	-4.374820e+002	-4.488967e-005	5.537564e-001	-4.413465e-005	5.546750e-001	4.416402e-005	-5.543222e-001	5.898002e+001	6.373830e+001	6.031940e+001	0.000000e+000	
2.900000e-003	4.346595e+002	-4.303535e+002	-4.493004e-005	5.523262e-001	-4.484559e-005	5.532581e-001	4.401524e-005	-5.529181e-001	5.260013e+001	6.781057e+001	6.574909e+001	0.000000e+000	
2.925000e-003	4.279716e+002	-4.252959e+002	-4.762535e-005	5.508524e-001	-4.757624e-005	5.517864e-001	4.725654e-005	-5.514647e-001	5.911576e+001	6.075197e+001	6.608844e+001	0.000000e+000	
2.950000e-003	4.231900e+002	-4.197628e+002	-4.691813e-005	5.493469e-001	-4.735526e-005	5.502748e-001	4.616546e-005	-5.499771e-001	5.205716e+001	6.278810e+001	6.826032e+001	0.000000e+000	
2.975000e-003	4.171726e+002	-4.144510e+002	-4.804892e-005	5.478347e-001	-4.673731e-005	5.487765e-001	4.677171e-005	-5.484972e-001	4.883328e+001	6.190578e+001	6.758161e+001	0.000000e+000	
3.000000e-003	4.121106e+002	-4.086505e+002	-5.045763e-005	5.462661e-001	-5.002137e-005	5.472358e-001	4.932875e-005	-5.469670e-001	5.134451e+001	6.611379e+001	6.079449e+001	0.000000e+000	
3.025000e-003	4.059968e+002	-4.024840e+002	-4.865802e-005	5.446878e-001	-4.872967e-005	5.456633e-001	4.886044e-005	-5.454035e-001	5.300736e+001	5.841041e+001	6.154108e+001	0.000000e+000	
3.050000e-003	4.010158e+002	-3.980093e+002	-5.036607e-005	5.431110e-001	-5.019815e-005	5.440880e-001	5.083191e-005	-5.438160e-001	5.185355e+001	6.485817e+001	5.556842e+001	0.000000e+000	
3.075000e-003	3.963132e+002	-3.930525e+002	-5.255489e-005	5.414721e-001	-5.224028e-005	5.424568e-001	5.136629e-005	-5.421886e-001	5.779227e+001	5.786744e+001	5.560235e+001	0.000000e+000	
3.100000e-003	3.911351e+002	-3.871446e+002	-5.064206e-005	5.398289e-001	-5.230723e-005	5.407920e-001	5.124180e-005	-5.405548e-001	5.181961e+001	6.037868e+001	6.238947e+001	0.000000e+000	
3.125000e-003	3.859328e+002	-3.824464e+002	-5.303808e-005	5.381779e-001	-5.233874e-005	5.391257e-001	5.034183e-005	-5.389372e-001	5.239652e+001	6.007326e+001	6.215192e+001	0.000000e+000	
3.150000e-003	3.816772e+002	-3.773997e+002	-5.301587e-005	5.364892e-001	-5.284938e-005	5.374507e-001	5.327125e-005	-5.372873e-001	4.934231e+001	6.143068e+001	5.332867e+001	0.000000e+000	
3.175000e-003	3.755196e+002	-3.717855e+002	-5.244189e-005	5.348099e-001	-5.402272e-005	5.357490e-001	5.326436e-005	-5.355909e-001	4.550760e+001	5.963209e+001	5.723126e+001	0.000000e+000	
3.200000e-003	3.693816e+002	-3.649901e+002	-5.432650e-005	5.331098e-001	-5.438470e-005	5.340227e-001	5.250649e-005	-5.339066e-001	4.957986e+001	6.071803e+001	5.797784e+001	0.000000e+000	
3.225000e-003	3.644993e+002	-3.607609e+002	-5.535216e-005	5.313633e-001	-5.473989e-005	5.322851e-001	5.558052e-005	-5.321855e-001	5.181961e+001	6.217726e+001	6.099811e+001	0.000000e+000	
3.250000e-003	3.594921e+002	-3.564702e+002	-5.555202e-005	5.295973e-001	-5.723283e-005	5.305021e-001	5.546030e-005	-5.304173e-001	4.910477e+001	5.946242e+001	5.339654e+001	0.000000e+000	
3.275000e-003	3.560122e+002	-3.514783e+002	-5.624152e-005	5.278172e-001	-5.600698e-005	5.286989e-001	5.591952e-005	-5.286438e-001	5.368607e+001	6.139674e+001	6.130353e+001	0.000000e+000	
3.300000e-003	3.502862e+002	-3.449328e+002	-5.899864e-005	5.259821e-001	-5.833857e-005	5.268781e-001	5.765985e-005	-5.268352e-001	4.554153e+001	5.813893e+001	5.716339e+001	0.000000e+000	
3.325000e-003	3.449087e+002	-3.404186e+002	-5.811847e-005	5.241172e-001	-5.925035e-005	5.250057e-001	5.718246e-005	-5.250065e-001	4.924051e+001	6.326320e+001	5.723126e+001	0.000000e+000	
3.350000e-003	3.385757e+002	-3.358168e+002	-6.079661e-005	5.222236e-001	-5.964931e-005	5.231124e-001	6.007019e-005	-5.231394e-001	4.754373e+001	6.346681e+001	6.164288e+001	0.000000e+000	
3.375000e-003	3.355736e+002	-3.313990e+002	-6.223031e-005	5.202646e-001	-6.041910e-005	5.212004e-001	6.218989e-005	-5.211926e-001	4.353933e+001	6.003932e+001	5.838507e+001	0.000000e+000	
3.400000e-003	3.305050e+002	-3.269813e+002	-6.060124e-005	5.183087e-001	-6.162263e-005	5.192571e-001	6.127449e-005	-5.192266e-001	5.148026e+001	5.332008e+001	4.990118e+001	0.000000e+000	
3.425000e-003	3.242860e+002	-3.212926e+002	-6.402970e-005	5.163241e-001	-6.186899e-005	5.172907e-001	6.152872e-005	-5.172711e-001	4.900296e+001	6.075197e+001	5.169976e+001	0.000000e+000	
3.450000e-003	3.188514e+002	-3.175980e+002	-6.403648e-005	5.142849e-001	-6.199916e-005	5.153182e-001	6.282983e-005	-5.152909e-001	4.784915e+001	5.878370e+001	5.577203e+001	0.000000e+000	
3.475000e-003	3.152050e+002	-3.118041e+002	-6.313958e-005	5.122598e-001	-6.571784e-005	5.132845e-001	6.395602e-005	-5.132720e-001	4.686502e+001	5.410060e+001	5.685797e+001	0.000000e+000	
3.500000e-003	3.086858e+002	-3.057428e+002	-6.618298e-005	5.102005e-001	-6.424936e-005	5.112150e-001	6.390833e-005	-5.112359e-001	4.659353e+001	5.342189e+001	5.305719e+001	0.000000e+000	
3.525000e-003	3.052103e+002	-2.998306e+002	-6.565505e-005	5.081012e-001	-6.589735e-005	5.091426e-001	6.610307e-005	-5.091657e-001	4.336965e+001	5.511866e+001	5.509332e+001	0.000000e+000	
3.550000e-003	2.997824e+002	-2.959672e+002	-6.730064e-005	5.059840e-001	-6.937614e-005	5.069886e-001	6.677222e-005	-5.070498e-001	4.574514e+001	5.688331e+001	5.258209e+001	0.000000e+000	
3.575000e-003	2.933749e+002	-2.913610e+002	-6.917299e-005	5.038109e-001	-6.737273e-005	5.048110e-001	6.805801e-005	-5.049029e-001	4.248733e+001	5.091065e+001	5.207305e+001	0.000000e+000	
3.600000e-003	2.888322e+002	-2.842260e+002	-7.109972e-005	5.015772e-001	-6.963540e-005	5.026294e-001	7.024608e-005	-5.027006e-001	4.398049e+001	5.186085e+001	5.288751e+001	0.000000e+000	
3.625000e-003	2.846205e+002	-2.824729e+002	-7.070941e-005	4.993191e-001	-7.125363e-005	5.003859e-001	6.962746e-005	-5.004733e-001	4.319998e+001	5.450782e+001	5.655255e+001	0.000000e+000	
3.650000e-003	2.796724e+002	-2.747506e+002	-7.177817e-005	4.970502e-001	-7.100116e-005	4.981207e-001	7.173020e-005	-4.982224e-001	4.428591e+001	5.701906e+001	5.146221e+001	0.000000e+000	
3.675000e-003	2.745534e+002	-2.720158e+002	-7.477235e-005	4.947166e-001	-7.345067e-005	4.958205e-001	7.369532e-005	-4.959067e-001	4.269094e+001	5.579737e+001	4.545562e+001	0.000000e+000	
3.700000e-003	2.689436e+002	-2.665287e+002	-7.373038e-005	4.923519e-001	-7.359386e-005	4.934790e-001	7.280203e-005	-4.935739e-001	3.943313e+001	5.172511e+001	5.617926e+001	0.000000e+000	
3.725000e-003	2.642541e+002	-2.611249e+002	-7.564683e-005	4.899733e-001	-7.420219e-005	4.911256e-001	7.581852e-005	-4.912073e-001	4.184255e+001	5.172511e+001	4.708453e+001	0.000000e+000	
3.750000e-003	2.593652e+002	-2.557254e+002	-7.650796e-005	4.875505e-001	-7.527632e-005	4.887454e-001	7.622896e-005	-4.887862e-001	3.824538e+001	5.111427e+001	4.308013e+001	0.000000e+000	
3.775000e-003	2.540271e+002	-2.500936e+002	-7.675059e-005	4.851100e-001	-7.722043e-005	4.863171e-001	7.628759e-005	-4.863576e-001	3.872048e+001	4.174805e+001	4.755962e+001	0.000000e+000	
3.800000e-003	2.498110e+002	-2.462763e+002	-7.962827e-005	4.826199e-001	-7.779835e-005	4.838486e-001	7.770138e-005	-4.839055e-001	3.885622e+001	4.398780e+001	5.136041e+001	0.000000e+000	
3.825000e-003	2.451916e+002	-2.414071e+002	-7.906501e-005	4.800930e-001	-7.879754e-005	4.813551e-001	8.015450e-005	-4.813919e-001	3.950100e+001	4.439502e+001	5.044415e+001	0.000000e+000	
3.850000e-003	2.397834e+002	-2.367900e+002	-8.052583e-005	4.775517e-001	-8.269311e-005	4.787836e-001	8.083185e-005	-4.788284e-001	3.705764e+001	4.989259e+001	4.834014e+001	0.000000e+000	
3.875000e-003	2.358083e+002	-2.310136e+002	-8.256227e-005	4.749548e-001	-8.191084e-005	4.761625e-001	8.216874e-005	-4.762329e-001	3.495363e+001	4.497193e+001	4.908672e+001	0.000000e+000	
3.900000e-003	2.306630e+002	-2.269224e+002	-8.441779e-005	4.722958e-001	-8.489123e-005	4.735064e-001	8.371073e-005	-4.735915e-001	3.956887e+001	4.510767e+001	5.349835e+001	0.000000e+000	
3.925000e-003	2.241810e+002	-2.204623e+002	-8.552582e-005	4.695897e-001	-8.583463e-005	4.707878e-001	8.374584e-005	-4.709250e-001	3.410524e+001	4.242676e+001	4.450542e+001	0.000000e+000	
3.950000e-003	2.192067e+002	-2.147779e+002	-8.598570e-005	4.668587e-001	-8.542562e-005	4.680608e-001	8.721008e-005	-4.682028e-001	3.356228e+001	4.541309e+001	4.633794e+001	0.000000e+000	
3.975000e-003	2.152491e+002	-2.110614e+002	-9.047450e-005	4.640488e-001	-8.863431e-005	4.652891e-001	8.801192e-005	-4.654126e-001	3.682009e+001	4.273218e+001	4.664336e+001	0.000000e+000	
4.000000e-003	2.086794e+002	-2.063873e+002	-8.878614e-005	4.611943e-001	-8.903293e-005	4.624600e-001	8.760969e-005	-4.626161e-001	3.369802e+001	3.893140e+001	4.399639e+001	0.000000e+000	
4.025000e-003	2.052872e+002	-2.020177e+002	-9.134013e-005	4.583261e-001	-8.955681e-005	4.596162e-001	9.123637e-005	-4.597682e-001	3.060988e+001	4.266431e+001	4.474297e+001	0.000000e+000	
4.050000e-003	2.001705e+002	-1.959039e+002	-9.224753e-005	4.554027e-001	-9.257921e-005	4.567160e-001	9.239811e-005	-4.568441e-001	2.986330e+001	4.069605e+001	4.277471e+001	0.000000e+000	
4.075000e-003	1.935132e+002	-1.913941e+002	-9.236491e-005	4.524630e-001	-9.206550e-005	4.537758e-001	9.165031e-005	-4.539134e-001	2.837013e+001	4.290186e+001	4.284258e+001	0.000000e+000	
4.100000e-003	1.904015e+002	-1.857163e+002	-9.594729e-005	4.494644e-001	-9.411169e-005	4.508112e-001	9.532665e-005	-4.509361e-001	2.714845e+001	3.692920e+001	3.985625e+001	0.000000e+000	
4.125000e-003	1.853964e+002	-1.806280e+002	-9.627240e-005	4.464036e-001	-9.622788e-005	4.477803e-001	9.540858e-005	-4.478989e-001	2.884523e+001	3.791333e+001	4.012773e+001	0.000000e+000	
4.150000e-003	1.795543e+002	-1.763242e+002	-9.671194e-005	4.433306e-001	-9.955975e-005	4.446626e-001	9.744416e-005	-4.448280e-001	2.857375e+001	4.069605e+001	4.481084e+001	0.000000e+000	
4.175000e-003	1.736640e+002	-1.707232e+002	-1.005992e-004	4.401887e-001	-9.903970e-005	4.415002e-001	1.002276e-004	-4.416803e-001	2.548561e+001	3.886353e+001	4.134941e+001	0.000000e+000	
4.200000e-003	1.705829e+002	-1.661783e+002	-1.002013e-004	4.369912e-001	-1.007934e-004	4.383182e-001	1.010961e-004	-4.384745e-001	2.738600e+001	3.492700e+001	4.094219e+001	0.000000e+000	
4.225000e-003	1.657182e+002	-1.620060e+002	-1.029265e-004	4.337567e-001	-1.031143e-004	4.350712e-001	1.021280e-004	-4.352385e-001	2.283864e+001	3.838843e+001	4.145122e+001	0.000000e+000	
4.250000e-003	1.607898e+002	-1.574787e+002	-1.044692e-004	4.304542e-001	-1.026235e-004	4.317951e-001	1.047425e-004	-4.319444e-001	2.073463e+001	3.906714e+001	3.866850e+001	0.000000e+000	
4.275000e-003	1.544656e+002	-1.490990e+002	-1.075232e-004	4.270785e-001	-1.058879e-004	4.284749e-001	1.069160e-004	-4.285740e-001	2.728420e+001	3.628442e+001	3.812554e+001	0.000000e+000	
4.300000e-003	1.501750e+002	-1.460377e+002	-1.080211e-004	4.236463e-001	-1.069344e-004	4.250860e-001	1.066797e-004	-4.251728e-001	2.178663e+001	3.377319e+001	2.930229e+001	0.000000e+000	
4.325000e-003	1.446440e+002	-1.408267e+002	-1.093828e-004	4.201845e-001	-1.078556e-004	4.216658e-001	1.097164e-004	-4.217270e-001	2.674123e+001	3.160132e+001	3.860063e+001	0.000000e+000	
4.350000e-003	1.391262e+002	-1.363607e+002	-1.109938e-004	4.166753e-001	-1.116692e-004	4.181702e-001	1.119467e-004	-4.181973e-001	2.178663e+001	3.241577e+001	3.337456e+001	0.000000e+000	
4.375000e-003	1.339897e+002	-1.317545e+002	-1.130080e-004	4.131084e-001	-1.119041e-004	4.146101e-001	1.119362e-004	-4.146323e-001	2.331373e+001	3.594507e+001	3.449443e+001	0.000000e+000	
4.400000e-003	1.311607e+002	-1.272623e+002	-1.161597e-004	4.094592e-001	-1.132037e-004	4.110256e-001	1.162054e-004	-4.109995e-001	1.578004e+001	3.356958e+001	3.062578e+001	0.000000e+000	
4.425000e-003	1.267824e+002	-1.215078e+002	-1.162583e-004	4.057583e-001	-1.160883e-004	4.073744e-001	1.163940e-004	-4.072957e-001	2.630006e+001	3.319629e+001	2.804667e+001	0.000000e+000	
4.450000e-003	1.199322e+002	-1.164502e+002	-1.180806e-004	4.020268e-001	-1.193861e-004	4.036248e-001	1.185388e-004	-4.035547e-001	1.598365e+001	3.428223e+001	2.763945e+001	0.000000e+000	
4.475000e-003	1.146336e+002	-1.108316e+002	-1.223509e-004	3.981983e-001	-1.209895e-004	3.997972e-001	1.212102e-004	-3.997371e-001	1.839308e+001	2.688427e+001	3.205107e+001	0.000000e+000	
4.500000e-003	1.095803e+002	-1.058813e+002	-1.221431e-004	3.943050e-001	-1.224586e-004	3.959206e-001	1.228748e-004	-3.958504e-001	1.615333e+001	3.251758e+001	3.401933e+001	0.000000e+000	
4.525000e-003	1.048821e+002	-1.019807e+002	-1.245206e-004	3.903773e-001	-1.257850e-004	3.919677e-001	1.260239e-004	-3.918870e-001	1.530494e+001	3.119409e+001	2.794487e+001	0.000000e+000	
4.550000e-003	1.010998e+002	-9.442279e+001	-1.290847e-004	3.863390e-001	-1.262329e-004	3.879547e-001	1.284368e-004	-3.878351e-001	1.774830e+001	2.447485e+001	2.285453e+001	0.000000e+000	
4.575000e-003	9.476246e+001	-9.165293e+001	-1.283843e-004	3.822391e-001	-1.299369e-004	3.838756e-001	1.314021e-004	-3.836975e-001	1.045215e+001	2.959912e+001	2.546757e+001	0.000000e+000	
4.600000e-003	9.134397e+001	-8.730750e+001	-1.326029e-004	3.780833e-001	-1.313443e-004	3.797150e-001	1.320735e-004	-3.795020e-001	1.289552e+001	2.817382e+001	2.166679e+001	0.000000e+000	
4.625000e-003	8.587437e+001	-8.157056e+001	-1.341949e-004	3.738349e-001	-1.326951e-004	3.755106e-001	1.354150e-004	-3.752427e-001	1.516920e+001	1.941845e+001	2.061478e+001	0.000000e+000	
4.650000e-003	8.112354e+001	-7.638803e+001	-1.361219e-004	3.695305e-001	-1.381384e-004	3.711979e-001	1.379336e-004	-3.708900e-001	1.482984e+001	2.294775e+001	2.339750e+001	0.000000e+000	
4.675000e-003	7.667073e+001	-7.273725e+001	-1.385641e-004	3.651565e-001	-1.384529e-004	3.667936e-001	1.386212e-004	-3.664862e-001	5.022464e+000	2.369433e+001	2.064872e+001	0.000000e+000
